Repository: hyperspy/exspy

**eXSpy** is a Python package extending the functionality for multi-dimensional
data analysis provided by the [HyperSpy](https://hyperspy.org) library. It is
aimed at helping with the analysis of X-rays Energy Dispersive Spectroscopy (EDS),
Electron Energy Loss Spectroscopy (EELS) and Secondary Ion Mass Spectrometry (SIMS).

Go to the documentation for instructions on how to install eXSpy and start an
analysis: [Read the docs](https://exspy.readthedocs.io).

Everyone is welcome to contribute. Please read our
[contributing guidelines](https://github.com/hyperspy/exspy/blob/main/CONTRIBUTING.rst) and get started!

Development of eXSpy is documented in the
[changelog](https://github.com/hyperspy/exspy/blob/main/CHANGES.rst).

File: _sources/user_guide/eds.rst.txt
.. _eds-label:

Energy-Dispersive X-ray Spectrometry (EDS)
******************************************

The methods described in this chapter are specific to the following signals:

* :py:class:`~.signals.EDSTEMSpectrum`
* :py:class:`~.signals.EDSSEMSpectrum`

This chapter describes step-by-step the analysis of an EDS
spectrum (SEM or TEM).

.. NOTE::
    See also the `EDS tutorials <https://nbviewer.org/github/hyperspy/exspy-demos/tree/main/EDS/>`_.

Spectrum loading and parameters
-------------------------------

The sample and  data used in this section are described in
:ref:`[Burdet2013] <[Burdet2013]>`,
and can be downloaded using:

.. code-block:: python

    >>> #Download the data (130MB)
    >>> from urllib.request import urlretrieve, urlopen
    >>> from zipfile import ZipFile
    >>> files = urlretrieve("https://www.dropbox.com/s/s7cx92mfh2zvt3x/"
    ...                     "HyperSpy_demos_EDX_SEM_files.zip?raw=1",
    ...                     "./HyperSpy_demos_EDX_SEM_files.zip")
    >>> with ZipFile("HyperSpy_demos_EDX_SEM_files.zip") as z:
    >>>     z.extractall()

Loading data
^^^^^^^^^^^^

All data are loaded with the :py:func:`hyperspy.api.load` function, as described in
detail in the :external+hyperspy:ref:`loading files<loading_files>` of the HyperSpy
documentation. HyperSpy is able to import different formats, among them
:external+rsciio:ref:`msa <msa-format>` and :external+rsciio:ref:`rpl <ripple-format>`
(the raw format of Oxford Instruments and Bruker).

Here are three examples of files exported by Oxford Instruments software
(INCA). For a single spectrum:

.. code-block:: python

    >>> s = hs.load("Ni_superalloy_1pix.msa")
    >>> s
    <Signal1D, title: Signal1D, dimensions: (|1024)>

For a spectrum image (The .rpl file is recorded as an image in this example,
The method :py:meth:`hyperspy.api.signals.BaseSignal.as_signal1D` set it back to a one
dimensional signal with the energy axis in first position):

.. code-block:: python

    >>> si = hs.load("Ni_superalloy_010.rpl").as_signal1D(0)
    >>> si
    <Signal1D, title: , dimensions: (256, 224|1024)>

Finally, for a stack of spectrum images, ``"*"`` can be used as a wildcard character:

.. code-block:: python

    >>> si4D = hs.load("Ni_superalloy_0*.rpl", stack=True)
    >>> si4D = si4D.as_signal1D(0)
    >>> si4D
    <Signal1D, title:, dimensions: (256, 224, 2|1024)>

.. _eds_calibration-label:

Microscope and detector parameters
^^^^^^^^^^^^^^^^^^^^^^^^^^^^^^^^^^

First, the signal type ("EDS_TEM" or "EDS_SEM") needs to be set with the
:py:meth:`hyperspy.api.signals.BaseSignal.set_signal_type` method. By assigning the
class of the object, specific EDS methods are made available.

.. code-block:: python

    >>> s = hs.load("Ni_superalloy_1pix.msa")
    >>> s.set_signal_type("EDS_SEM")
    >>> s
    <EDSSEMSpectrum, title: Signal1D, dimensions: (|1024)>

You can also specify the signal type as an argument of
the :py:func:`hyperspy.api.load` function:

.. code-block:: python

   >>> s = hs.load("Ni_superalloy_1pix.msa", signal_type="EDS_SEM")
   >>> s
   <EDSSEMSpectrum, title: Signal1D, dimensions: (|1024)>

HyperSpy will automatically load any existing  microscope parameters from the
file, and store them in the :py:attr:`hyperspy.api.signals.BaseSignal.metadata`
attribute (see :ref:`metadata_structure`). These parameters can be displayed
as follows:

.. code-block:: python

    >>> s = hs.load("Ni_superalloy_1pix.msa", signal_type="EDS_SEM")
    >>> s.metadata.Acquisition_instrument.SEM
    ├── Detector
    │   └── EDS
    │       ├── azimuth_angle = 63.0
    │       ├── elevation_angle = 35.0
    │       ├── energy_resolution_MnKa = 130.0
    │       ├── live_time = 0.006855
    │       └── real_time = 0.0
    ├── beam_current = 0.0
    ├── beam_energy = 15.0
    └── tilt_stage = 38.0


You can also set these parameters directly:

.. code-block:: python

    >>> s = hs.load("Ni_superalloy_1pix.msa", signal_type="EDS_SEM")
    >>> s.metadata.Acquisition_instrument.SEM.beam_energy = 30

or by using the
:py:meth:`~.signals.EDSTEMSpectrum.set_microscope_parameters` method:

.. code-block:: python

    >>> s = hs.load("Ni_superalloy_1pix.msa", signal_type="EDS_SEM")
    >>> s.set_microscope_parameters(beam_energy = 30)

or through the GUI:

.. code-block:: python

    >>> s = hs.load("Ni_superalloy_1pix.msa", signal_type="EDS_SEM")
    >>> s.set_microscope_parameters()

.. figure::  images/EDS_microscope_parameters_gui.png
   :align:   center
   :width:   300

   EDS microscope parameters preferences window

Any microscope and detector parameters that are not found in the imported file
will be set to default values. These default values can be changed in the `eXSpy`
:py:attr:`~.exspy.preferences`.

For example, the EDS detector elevation angle can be set using:

.. code-block:: python

    >>> exspy.preferences.EDS.eds_detector_elevation = 37

or through the GUI:

.. code-block:: python

    >>> exspy.preferences.gui()

.. figure::  images/EDS_preferences_gui.png
   :align:   center
   :width:   300

   EDS preferences window

Energy axis
^^^^^^^^^^^

The size, scale and units of the energy axis are automatically imported from
the imported file, where they exist. These properties can also be set
or adjusted manually with the :py:class:`hyperspy.axes.AxesManager`
(see :external+hyperspy:ref:`Axis properties<Setting_axis_properties>` for more info):

.. code-block:: python

    >>> si = hs.load("Ni_superalloy_010.rpl",
    ...              signal_type="EDS_TEM").as_signal1D(0)
    >>> si.axes_manager[-1].name = 'E'
    >>> si.axes_manager['E'].units = 'keV'
    >>> si.axes_manager['E'].scale = 0.01
    >>> si.axes_manager['E'].offset = -0.1

or through the GUI:

.. code-block:: python

    >>> si.axes_manager.gui()

.. figure::  images/EDS_energy_axis_gui.png
   :align:   center
   :width:   280

   Axis properties window


Copying spectrum calibration
^^^^^^^^^^^^^^^^^^^^^^^^^^^^

All of the above parameters can be copied from one spectrum to another
with the :py:meth:`~.signals.EDSTEMSpectrum.get_calibration_from`
method.

.. code-block:: python

    >>> # s1pixel contains all the parameters
    >>> s1pixel = hs.load("Ni_superalloy_1pix.msa", signal_type="EDS_TEM")
    >>>
    >>> # si contains no parameters
    >>> si = hs.load("Ni_superalloy_010.rpl",
    ...              signal_type="EDS_TEM").as_signal1D(0)
    >>>
    >>> # Copy all the properties of s1pixel to si
    >>> si.get_calibration_from(s1pixel)

.. _eds_sample-label:

Describing the sample
---------------------

The description of the sample is also stored in the
:py:attr:`hyperspy.api.signals.BaseSignal.metadata` attribute. It can be displayed using:

.. code-block:: python

    >>> s = exspy.data.EDS_TEM_FePt_nanoparticles()
    >>> s.add_lines()
    >>> s.metadata.Sample.thickness = 100
    >>> s.metadata.Sample
    ├── description = FePt bimetallic nanoparticles
    ├── elements = ['Fe', 'Pt']
    ├── thickness = 100
    └── xray_lines = ['Fe_Ka', 'Pt_La']

Elements
^^^^^^^^

The elements present in the sample can be defined using two methods:

- :py:meth:`~.signals.EDSSpectrum.set_elements` to overwrite previously defined elements
- :py:meth:`~.signals.EDSSpectrum.add_elements` to add to the previously defined elements

Only element abbreviations are accepted:

.. code-block:: python

    >>> s = exspy.data.EDS_TEM_FePt_nanoparticles()
    >>> s.set_elements(['Fe', 'Pt'])
    >>> s.add_elements(['Cu'])
    >>> s.metadata.Sample
    └── elements = ['Cu', 'Fe', 'Pt']

X-ray lines
^^^^^^^^^^^

Similarly, the X-ray lines can be defined using:

- :py:meth:`~.signals.EDSSpectrum.set_lines` to overwrite previously defined values
- :py:meth:`~.signals.EDSSpectrum.add_lines` to add to the previously defined elements

The corresponding elements will be added automatically. Several lines per
element can be defined at once.

.. code-block:: python

    >>> s = exspy.data.EDS_TEM_FePt_nanoparticles()
    >>> s.set_elements(['Fe', 'Pt'])
    >>> s.set_lines(['Fe_Ka', 'Pt_La'])
    >>> s.add_lines(['Fe_La'])
    >>> s.metadata.Sample
    ├── elements = ['Fe', 'Pt']
    └── xray_lines = ['Fe_Ka', 'Fe_La', 'Pt_La']

The X-ray lines can also be defined automatically, if the beam energy is set.
The most excited X-ray line is selected per element (highest energy above an
overvoltage of 2 (< beam energy / 2)):

.. code-block:: python

    >>> s = exspy.data.EDS_SEM_TM002()
    >>> s.set_elements(['Al', 'Cu', 'Mn'])
    >>> s.set_microscope_parameters(beam_energy=30)
    >>> s.add_lines()
    >>> s.metadata.Sample
    ├── elements = ['Al', 'Cu', 'Mn']
    └── xray_lines = ['Al_Ka', 'Cu_Ka', 'Mn_Ka']

.. code-block:: python


    >>> s.set_microscope_parameters(beam_energy=10)
    >>> s.set_lines([])
    >>> s.metadata.Sample
    ├── elements = ['Al', 'Cu', 'Mn']
    └── xray_lines = ['Al_Ka', 'Cu_La', 'Mn_La']

A warning is raised if you try to set an X-ray line higher than the beam
energy:

.. code-block:: python

    >>> s = exspy.data.EDS_SEM_TM002()
    >>> s.set_elements(['Mn'])
    >>> s.set_microscope_parameters(beam_energy=5)
    >>> s.add_lines(['Mn_Ka'])
    Warning: Mn Ka is above the data energy range.


Elemental database
^^^^^^^^^^^^^^^^^^

`eXSpy` includes an elemental database, which contains the energy of the
X-ray lines.

.. code-block:: python

    >>> exspy.material.elements.Fe.General_properties
    ├── Z = 26
    ├── atomic_weight = 55.845
    └── name = iron
    >>> exspy.material.elements.Fe.Physical_properties
    └── density (g/cm^3) = 7.874
    >>> exspy.material.elements.Fe.Atomic_properties.Xray_lines
    ├── Ka
    │   ├── energy (keV) = 6.404
    │   └── weight = 1.0
    ├── Kb
    │   ├── energy (keV) = 7.0568
    │   └── weight = 0.1272
    ├── La
    │   ├── energy (keV) = 0.705
    │   └── weight = 1.0
    ├── Lb3
    │   ├── energy (keV) = 0.792
    │   └── weight = 0.02448
    ├── Ll
    │   ├── energy (keV) = 0.615
    │   └── weight = 0.3086
    └── Ln
        ├── energy (keV) = 0.62799
        └── weight = 0.12525

Finding elements from energy
^^^^^^^^^^^^^^^^^^^^^^^^^^^^

To find the nearest X-ray line for a given energy, use the utility function
:py:func:`~.utils.eds.get_xray_lines_near_energy` to search the elemental
database:

.. code-block:: python

    >>> s = exspy.data.EDS_SEM_TM002()
    >>> P = s.find_peaks1D_ohaver(maxpeakn=1)[0]
    >>> exspy.utils.eds.get_xray_lines_near_energy(P['position'], only_lines=['a', 'b'])
    ['C_Ka', 'Ca_La', 'B_Ka']

The lines are returned in order of distance from the specified energy, and can
be limited by additional, optional arguments.

.. minigallery:: ../examples/EDS/find_EDS_lines*


.. _eds_plot-label:

Plotting
--------

You can visualize an EDS spectrum using the
:py:meth:`~.signals.EDSSpectrum.plot` method (see
:ref:`visualisation<visualization-label>`). For example:

.. code-block:: python

    >>> s = exspy.data.EDS_SEM_TM002()
    >>> s.plot()

.. figure::  images/EDS_plot_spectrum.png
   :align:   center
   :width:   500

   EDS spectrum

An example of multi-dimensional EDS data (e.g. 3D SEM-EDS) is given in
:external+hyperspy:ref:`visualisation multi-dimension<visualization_3D_EDS-label>`.


.. _eds_plot_markers-label:

Plotting X-ray lines
^^^^^^^^^^^^^^^^^^^^

X-ray lines can be added as plot labels with
:py:meth:`~.signals.EDSSpectrum.plot`. The lines are either retrieved
from :ref:`metadata.Sample.Xray_lines <sample-metadata>`, or selected
with the same method as :py:meth:`~.signals.EDSSpectrum.add_lines` using
the elements defined in :ref:`metadata.Sample.elements <sample-metadata>`.

.. code-block:: python

    >>> s = exspy.data.EDS_SEM_TM002()
    >>> s.add_elements(['C','Mn','Cu','Al','Zr'])
    >>> s.plot(True)

.. figure::  images/EDS_plot_Xray_default.png
   :align:   center
   :width:   500

   EDS spectrum plot with line markers

You can also select a subset of lines to label:

.. code-block:: python

    >>> s = exspy.data.EDS_SEM_TM002()
    >>> s.add_elements(['C','Mn','Cu','Al','Zr'])
    >>> s.plot(True, only_lines=['Ka','b'])

.. figure::  images/EDS_plot_Xray_a.png
   :align:   center
   :width:   500

   EDS spectrum plot with a selection of line markers

.. _get_lines_intensity:


Getting the intensity of an X-ray line
--------------------------------------

The sample and data used in this section are described in
:ref:`[Rossouw2015] <Rossouw2015>`, and can be downloaded using:

.. code-block:: python

    >>> #Download the data (1MB)
    >>> from urllib.request import urlretrieve, urlopen
    >>> from zipfile import ZipFile
    >>> files = urlretrieve("https://www.dropbox.com/s/ecdlgwxjq04m5mx/"
    ...                     "HyperSpy_demos_EDS_TEM_files.zip?raw=1",
    ...                     "./HyperSpy_demos_EDX_TEM_files.zip")
    >>> with ZipFile("HyperSpy_demos_EDX_TEM_files.zip") as z:
    >>>     z.extractall()

The width of integration is defined by extending the energy resolution of
Mn Ka to the peak energy (``energy_resolution_MnKa`` in the metadata):

.. code-block:: python

    >>> s = hs.load('core_shell.hdf5')
    >>> s.get_lines_intensity(['Fe_Ka'], plot_result=True)

.. figure::  images/EDS_get_lines_intensity.png
   :align:   center
   :width:   500

   Iron map as computed and displayed by :py:meth:`~.signals.EDSSpectrum.get_lines_intensity`

The X-ray lines defined in :ref:`metadata.Sample.Xray_lines <sample-metadata>` are used by default.
The EDS maps can be plotted using :py:func:`hyperspy.api.plot.plot_images`,
see :external+hyperspy:ref:`plotting several images<plot.images>`
for more information in setting plotting parameters.

.. code-block:: python

    >>> s = hs.load('core_shell.hdf5')
    >>> s.metadata.Sample
    ├── elements = ['Fe', 'Pt']
    └── xray_lines =['Fe_Ka', 'Pt_La']
    >>> eds_maps = s.get_lines_intensity()
    >>> hs.plot.plot_images(eds_maps, axes_decor='off', scalebar='all')

.. figure::  images/EDS_get_lines_intensity_all.png
   :align:   center
   :width:   500

Finally, the windows of integration can be visualised using
:py:meth:`~.signals.EDSSpectrum.plot` method:

.. code-block:: python

    >>> s = exspy.data.EDS_TEM_FePt_nanoparticles().isig[5.:13.]
    >>> s.add_lines()
    >>> s.plot(integration_windows='auto')

.. figure::  images/EDS_integration_windows.png
   :align:   center
   :width:   500

   EDS spectrum with integration windows markers

.. _eds_background_subtraction-label:

Background subtraction
^^^^^^^^^^^^^^^^^^^^^^

The background can be subtracted from the X-ray intensities with
:py:meth:`~.signals.EDSSpectrum.get_lines_intensity`.
The background value is obtained by averaging the intensity in two
windows on each side of the X-ray line.
The position of the windows can be estimated using
:py:meth:`~.signals.EDSSpectrum.estimate_background_windows`. 
The factor ``line_width`` (left and right), multiplied by the calculated
FWHM of the line, determines the distance of the two background windows
from the center of the X-ray line. These windows can be visualized 
using :py:meth:`~.signals.EDSSpectrum.plot`:

.. code-block:: python

    >>> s = exspy.data.EDS_TEM_FePt_nanoparticles().isig[5.:13.]
    >>> s.add_lines()
    >>> bw = s.estimate_background_windows(line_width=[5.0, 2.0])
    >>> s.plot(background_windows=bw)
    >>> s.get_lines_intensity(background_windows=bw, plot_result=True)

.. figure::  images/EDS_background_subtraction.png
   :align:   center
   :width:   500

   EDS spectrum with background subtraction markers.

.. _eds_fitting-label:

EDS curve fitting
-----------------

The intensity of X-ray lines can be extracted using curve-fitting in HyperSpy.
This example uses an EDS-SEM spectrum of a test material (EDS-TM001) provided
by `BAM <https://www.webshop.bam.de>`_.

First, we load the spectrum, define the chemical composition of the sample and
set the beam energy:

.. code-block:: python

    >>> s = hs.load('bam.msa')
    >>> s.add_elements(['Al', 'Ar', 'C', 'Cu', 'Mn', 'Zr'])
    >>> s.set_microscope_parameters(beam_energy=10)

Next, the model is created with
:py:meth:`~.signals.EDSSEMSpectrum.create_model`. One Gaussian is
automatically created per X-ray line, along with a polynomial for the
background.

.. code-block:: python

    >>> m = s.create_model()
    >>> m.print_current_values()

    Components    Parameter    Value
    Al_Ka
                  A            65241.4
    Al_Kb
    Ar_Ka
                  A            3136.88
    Ar_Kb
    C_Ka
                  A            79258.9
    Cu_Ka
                  A            1640.8
    Cu_Kb
    Cu_La
                  A            74032.6
    Cu_Lb1
    Cu_Ln
    Cu_Ll
    Cu_Lb3
    Mn_Ka
                  A            47796.6
    Mn_Kb
    Mn_La
                  A            73665.7
    Mn_Ln
    Mn_Ll
    Mn_Lb3
    Zr_La
                  A            68703.8
    Zr_Lb1
    Zr_Lb2
    Zr_Ln
    Zr_Lg3
    Zr_Ll
    Zr_Lg1
    Zr_Lb3
    background_order_6

The width and the energies are fixed, while the heights of the sub-X-ray
lines are linked to the main X-ray lines (alpha lines). The model can now be
fitted:

.. code-block:: python

    >>> m.fit()

The background fitting can be improved with
:py:meth:`~.models.EDSModel.fit_background` by enabling only energy
ranges containing no X-ray lines:

.. code-block:: python

    >>> m.fit_background()

The width of the X-ray lines is defined from the energy resolution (FWHM at
Mn Ka) provided by :ref:`metadata.Acquisition_instrument.Detector.EDS.energy_resolution_MnKa <eds-detector-metadata>`.
This parameter can be calibrated by fitting with
:py:meth:`~.models.EDSModel.calibrate_energy_axis`:

.. code-block:: python

    >>> m.calibrate_energy_axis(calibrate='resolution')
    Energy resolution (FWHM at Mn Ka) changed from 130.000000 to 131.927922 eV

Fine-tuning of specific X-ray lines can be achieved using
:py:meth:`~.models.EDSModel.calibrate_xray_lines`:

.. code-block:: python

    >>> m.calibrate_xray_lines('energy', ['Ar_Ka'], bound=10)
    >>> m.calibrate_xray_lines('width', ['Ar_Ka'], bound=10)
    >>> m.calibrate_xray_lines('sub_weight', ['Mn_La'], bound=10)

The result of the fit is obtained with the
:py:meth:`~.models.EDSModel.get_lines_intensity` method.

.. code-block:: python

    >>> result = m.get_lines_intensity(plot_result=True)
    Al_Ka at 1.4865 keV : Intensity = 65241.42
    Ar_Ka at 2.9577 keV : Intensity = 3136.88
    C_Ka at 0.2774 keV : Intensity = 79258.95
    Cu_Ka at 8.0478 keV : Intensity = 1640.80
    Cu_La at 0.9295 keV : Intensity = 74032.56
    Mn_Ka at 5.8987 keV : Intensity = 47796.57
    Mn_La at 0.63316 keV : Intensity = 73665.70
    Zr_La at 2.0423 keV : Intensity = 68703.75

Finally, we visualize the result:

.. code-block:: python

    >>> m.plot()

.. figure::  images/EDS_fitting.png
   :align:   center
   :width:   500

The following methods can be used to enable/disable different
functionalities of X-ray lines when fitting:

* :py:meth:`~.models.EDSModel.free_background`
* :py:meth:`~.models.EDSModel.fix_background`
* :py:meth:`~.models.EDSModel.enable_xray_lines`
* :py:meth:`~.models.EDSModel.disable_xray_lines`
* :py:meth:`~.models.EDSModel.free_sub_xray_lines_weight`
* :py:meth:`~.models.EDSModel.fix_sub_xray_lines_weight`
* :py:meth:`~.models.EDSModel.free_xray_lines_energy`
* :py:meth:`~.models.EDSModel.fix_xray_lines_energy`
* :py:meth:`~.models.EDSModel.free_xray_lines_width`
* :py:meth:`~.models.EDSModel.fix_xray_lines_width`

.. _eds_quantification-label:

EDS Quantification
------------------

HyperSpy includes three methods for TEM-EDS quantification with or without
absorption correction:

* Cliff-Lorimer
* Zeta-factors
* Ionization cross sections

Quantification must be applied to the background-subtracted intensities, which
can be found using :py:meth:`~.signals.EDSSpectrum.get_lines_intensity`.
The quantification of these intensities can then be calculated using
:py:meth:`~.signals.EDSTEMSpectrum.quantification`.

The quantification method needs be specified as either ``'CL'``, ``'zeta'``, or
``'cross_section'``. If no method is specified, the function will raise an
exception.

A list of factors or cross sections should be supplied in the same order as
the listed intensities (please note that HyperSpy intensities in
:py:meth:`~.signals.EDSSpectrum.get_lines_intensity` are in alphabetical
order).

A set of k-factors can be usually found in the EDS manufacturer software
although determination from standard samples for the particular instrument used
is usually preferable. In the case of zeta-factors and cross sections, these
must be determined experimentally using standards.

Zeta-factors should be provided in units of kg/m². The method is described
further in :ref:`[Watanabe1996] <Watanabe1996>`
and :ref:`[Watanabe2006] <Watanabe2006>`. Cross sections should be
provided in units of barns (b). Further details on the cross section method can
be found in :ref:`[MacArthur2016] <MacArthur2016>`. Conversion between
zeta-factors and cross sections is possible using
:py:func:`~.utils.eds.cross_section_to_zeta` or
:py:func:`~.utils.eds.zeta_to_cross_section`.

Using the Cliff-Lorimer method as an example, quantification can be carried
out as follows:

.. code-block:: python

    >>> s = exspy.data.EDS_TEM_FePt_nanoparticles()
    >>> s.add_lines()
    >>> kfactors = [1.450226, 5.075602] #For Fe Ka and Pt La
    >>> bw = s.estimate_background_windows(line_width=[5.0, 2.0])
    >>> intensities = s.get_lines_intensity(background_windows=bw)
    >>> atomic_percent = s.quantification(intensities, method='CL',
    ...                                   factors=kfactors)
    Fe (Fe_Ka): Composition = 15.41 atomic percent
    Pt (Pt_La): Composition = 84.59 atomic percent

By default, the obtained composition is in atomic percent. However, it can be
transformed into weight percent either with the option
:py:meth:`~.signals.EDSTEMSpectrum.quantification`:

.. code-block:: python

    >>> # With s, intensities and kfactors from before
    >>> s.quantification(intensities, method='CL', factors=kfactors,
    ...                  composition_units='weight')
    Fe (Fe_Ka): Composition = 4.96 weight percent
    Pt (Pt_La): Composition = 95.04 weight percent

or using :py:func:`~.material.atomic_to_weight`:

.. code-block:: python

    >>> # With atomic_percent from before
    >>> weight_percent = exspy.material.atomic_to_weight(atomic_percent)

The reverse method is :py:func:`~.material.weight_to_atomic`.

The zeta-factor method needs both the ``beam_current`` (in nA) and the
acquisition or dwell time (referred to as ``real_time`` in seconds) in order
to obtain an accurate quantification. Both of the these parameters can be
assigned to the metadata using:

.. code-block:: python

    >>> s.set_microscope_parameters(beam_current=0.5)
    >>> s.set_microscope_parameters(real_time=1.5)

If these parameters are not set, the code will produce an error.
The zeta-factor method will produce two sets of results. Index [0] contains the
composition maps for each element in atomic percent, and index [1] contains the
mass-thickness map.

The cross section method needs the ``beam_current``, dwell time (``real_time``)
and probe area in order to obtain an accurate quantification. The ``beam_current``
and ``real_time`` can be set as shown above. The ``probe_area`` (in nm²) can
be defined in two different ways.

If the probe diameter is narrower than the pixel width, then the probe is being
under-sampled and an estimation of the probe area needs to be used. This can
be added to the metadata with:

.. code-block:: python

    >>> s.set_microscope_parameters(probe_area=0.00125)

Alternatively, if sub-pixel scanning is used (or the spectrum map was recorded
at a high spatial sampling and subsequently binned into much larger pixels)
then the illumination area becomes the pixel area of the spectrum image.
This is a much more accurate approach for quantitative EDS and should be
used where possible. The pixel width could either be added to the metadata
by putting the pixel area in as the ``probe_area`` (above) or by calibrating
the spectrum image (see :external+hyperspy:ref:`Setting_axis_properties`).

Either approach will provide an illumination area for the cross section
quantification. If the pixel width is not set, the code will still run with the
default value of 1 nm with a warning message to remind the user that this is
the case.

The cross section method will produce two sets of results. Index [0] contains
the composition maps for each element in atomic percent and index [1] is the
number of atoms per pixel for each element.

.. NOTE::

  Please note that the function does not assume square pixels, so both the
  x and y pixel dimensions must be set. For quantification of line scans,
  rather than spectrum images, the pixel area should be added to the
  metadata as above.

.. _eds_absorption-label:

Absorption Correction
^^^^^^^^^^^^^^^^^^^^^

Absorption correction can be included into any of the three quantification
methods by adding the parameter ``absorption_correction=True`` to the function.
By default, the function iterates the quantification function until a
tolerance value of 0.5% up to a maximum number of iterations is reached. The
maximum number of iterations is set to 30 by default, but can be increased by
specifying ``max_iterations`` in the function call. However, for TEM
experiments convergence is typically achieved after less then 5 iterations.

For example:

.. code-block:: python

        >>> s.quantification(intensities, method='cross_section',
        ...                  factors=factors, absorption_correction=True)

However, for the kfactor method, the user must additionally provide a sample
thickness (in nm) either as a single float value or as a numpy array with the
same dimensions as the navigation axes. If this value is given, the calculated
``mass_thickness`` is additionally output from the function in addittion to the
composition maps for each element.

.. code-block:: python

        >>> s.quantification(intensities, method='CL',
        ...                  factors=factors, absorption_correction=True
        ...                  thickness=100.)

At this stage, the absorption correction is only applicable for parallel-sided,
thin-film samples. The absorption correction is calculated on a pixel by pixel
basis after having determined a sample mass-thickness map. It therefore may
be a source of error in particularly inhomogeneous specimens.

The absorption correction can also only be applied to spectra from a single EDS
detector. For systems that consist of multiple detectors, such as the Thermo
Fisher Super-X, it is therefore necessary to load the spectra from each
detector separately.

Utils
-----

.. _eds_absorption_db-label:

Mass absorption coefficient database
^^^^^^^^^^^^^^^^^^^^^^^^^^^^^^^^^^^^

A mass absorption coefficient database :ref:`[Chantler2005] <Chantler2005>`
is available can be accessed using :py:meth:`exspy.material.mass_absorption_coefficient`
and :py:meth:`exspy.material.mass_absorption_mixture`:

.. code-block:: python

    >>> exspy.material.mass_absorption_coefficient(
    ...     element='Al', energies=['C_Ka','Al_Ka'])
    array([ 26330.38933818,    372.02616732])

.. code-block:: python

    >>> exspy.material.mass_absorption_mixture(
    ...     elements=['Al','Zn'], weight_percent=[50,50], energies='Al_Ka')
    2587.4161643905127

Electron and X-ray range
^^^^^^^^^^^^^^^^^^^^^^^^

The electron and X-ray range in a bulk material can be estimated with
:py:meth:`exspy.utils.eds.electron_range` and :py:meth:`exspy.utils.eds.xray_range`

To calculate the X-ray range of Cu Ka in pure Copper at 30 kV in micron:

.. code-block:: python

    >>> exspy.utils.eds.xray_range('Cu_Ka', 30.)
    1.9361716759499248

To calculate the X-ray range of Cu Ka in pure Carbon at 30kV in micron:

.. code-block:: python

    >>> exspy.utils.eds.xray_range('Cu_Ka', 30., exspy.material.elements.C.
    ...                   Physical_properties.density_gcm3)
    7.6418811280855454

To calculate the electron range in pure Copper at 30 kV in micron

.. code-block:: python

    >>> exspy.utils.eds.electron_range('Cu', 30.)
    2.8766744984001607

File: _sources/user_guide/eels.rst.txt
.. _eels-label:

Electron Energy Loss Spectroscopy
*********************************

.. _eels_tools-label:

Tools for EELS data analysis
----------------------------

The functions described in this chapter are only available for the
:py:class:`~.signals.EELSSpectrum` class. To transform a
:py:class:`hyperspy.api.signals.BaseSignal` (or subclass) into an
:py:class:`~.signals.EELSSpectrum`:

.. code-block:: python

    >>> s.set_signal_type("EELS") # doctest: +SKIP

Note these chapter discusses features that are available only for
:py:class:`~.signals.EELSSpectrum` class. However, this class inherits
many useful feature from its parent class that are documented in previous
chapters.


.. _eels_elemental_composition-label:

Elemental composition of the sample
^^^^^^^^^^^^^^^^^^^^^^^^^^^^^^^^^^^

It can be useful to define the elemental composition of the sample for
archiving purposes or to use some feature (e.g. curve fitting) that requires
this information.  The elemental composition of the sample can be declared
using :py:meth:`~.signals.EELSSpectrum.add_elements`. The
information is stored in the :py:attr:`hyperspy.api.signals.BaseSignal.metadata`
attribute (see :ref:`metadata_structure`). This information is saved to file
when saving in the hspy format (HyperSpy's HDF5 specification).

An utility function :py:meth:`~.misc.eels.tools.get_edges_near_energy` can be
helpful to identify possible elements in the sample.
:py:meth:`~.misc.eels.tools.get_edges_near_energy` returns a list of edges
arranged in the order closest to the specified energy within a window, both
measured in eV. The size of the window can be controlled by the argument
`width` (default as 10)--- If the specified energy is 849 eV and the width is
6 eV, it returns a list of edges with onset energy between 846 eV to 852 eV and
they are arranged in the order closest to 849 eV.

.. code-block:: python

    >>> exspy.utils.eels.get_edges_near_energy(532)
    ['O_K', 'Pd_M3', 'Sb_M5', 'Sb_M4']
    >>> exspy.utils.eels.get_edges_near_energy(849, width=6)
    ['La_M4', 'Fe_L1']

The static method :py:meth:`~.signals.EELSSpectrum.print_edges_near_energy`
in :py:class:`~.signals.EELSSpectrum` will print out a table containing
more information about the edges.

.. code-block:: python

    >>> s = exspy.data.EELS_MnFe()
    >>> s.print_edges_near_energy(401, width=20)
    +-------+-------------------+-----------+-----------------------------+
    |  edge | onset energy (eV) | relevance |         description         |
    +-------+-------------------+-----------+-----------------------------+
    |  N_K  |       401.0       |   Major   |         Abrupt onset        |
    | Sc_L3 |       402.0       |   Major   | Sharp peak. Delayed maximum |
    | Cd_M5 |       404.0       |   Major   |       Delayed maximum       |
    | Sc_L2 |       407.0       |   Major   | Sharp peak. Delayed maximum |
    | Mo_M2 |       410.0       |   Minor   |          Sharp peak         |
    | Mo_M3 |       392.0       |   Minor   |          Sharp peak         |
    | Cd_M4 |       411.0       |   Major   |       Delayed maximum       |
    +-------+-------------------+-----------+-----------------------------+

The method :py:meth:`~.signals.EELSSpectrum.edges_at_energy` allows
inspecting different sections of the signal for interactive edge
identification (the default). A region can be selected by dragging the mouse
across the signal and after clicking the `Update` button, edges with onset
energies within the selected energy range will be displayed. By toggling the
edge buttons, it will put or remove the corresponding edges on the signal. When
the `Complementary edge` box is ticked, edges outside the selected range with
the same element of edges within the selected energy range will be shown as well
to aid identification of edges.

.. code-block:: python

    >>> s = exspy.data.EELS_MnFe()
    >>> s.edges_at_energy()

.. figure::  images/EELS_edges_at_energy.png
   :align:   center
   :width:   500

   Labels of edges can be put or removed by toggling the edge buttons.


.. _eels_thickness-label:

Thickness estimation
^^^^^^^^^^^^^^^^^^^^

.. versionadded:: 1.6
    Option to compute the absolute thickness, including the angular corrections
    and mean free path estimation.

The :py:meth:`~.signals.EELSSpectrum.estimate_thickness` method can
estimate the thickness from a low-loss EELS spectrum using the log-ratio
method. If the beam energy, collection angle, convergence angle and sample
density are known, the absolute thickness is computed using the method in
:ref:`[Iakoubovskii2008] <Iakoubovskii2008>`. This includes the estimation of
the inelastic mean free path (iMFP). For more accurate results, it is possible
to input the iMFP of the material if known.  If the density and/or the iMFP are
not known, the output is the thickness relative to the (unknown) iMFP without
any angular corrections.

Zero-loss peak centre and alignment
^^^^^^^^^^^^^^^^^^^^^^^^^^^^^^^^^^^

The
:py:meth:`~.signals.EELSSpectrum.estimate_zero_loss_peak_centre`
can be used to estimate the position of the zero-loss peak (ZLP). The method assumes
that the ZLP is the most intense feature in the spectra. For a more general
approach see :py:meth:`hyperspy.api.signals.Signal1D.find_peaks1D_ohaver`.

The :py:meth:`~.signals.EELSSpectrum.align_zero_loss_peak` can
align the ZLP with subpixel accuracy. It is more robust and easy to use for the task
than :py:meth:`hyperspy.api.signals.Signal1D.align1D`. Note that it is
possible to apply the same alignment to other spectra using the ``also_align``
argument. This can be useful e.g. to align core-loss spectra acquired
quasi-simultaneously. If there are other features in the low loss signal
which are more intense than the ZLP, the ``signal_range`` argument can narrow
down the energy range for searching for the ZLP.

Deconvolutions
^^^^^^^^^^^^^^

Three deconvolution methods are currently available:

* :py:meth:`~.signals.EELSSpectrum.fourier_log_deconvolution`
* :py:meth:`~.signals.EELSSpectrum.fourier_ratio_deconvolution`
* :py:meth:`~.signals.EELSSpectrum.richardson_lucy_deconvolution`

Estimate elastic scattering intensity
^^^^^^^^^^^^^^^^^^^^^^^^^^^^^^^^^^^^^

The
:py:meth:`~.signals.EELSSpectrum.estimate_elastic_scattering_intensity`
can be used to calculate the integral of the zero loss peak (elastic intensity)
from EELS low-loss spectra containing the zero loss peak using the
(rudimentary) threshold method. The threshold can be global or spectrum-wise.
If no threshold is provided it is automatically calculated using
:py:meth:`~.signals.EELSSpectrum.estimate_elastic_scattering_threshold`
with default values.

:py:meth:`~.signals.EELSSpectrum.estimate_elastic_scattering_threshold`
can be used to  calculate separation point between elastic and inelastic
scattering on EELS low-loss spectra. This algorithm calculates the derivative
of the signal and assigns the inflexion point to the first point below a
certain tolerance.  This tolerance value can be set using the ``tol`` keyword.
Currently, the method uses smoothing to reduce the impact of the noise in the
measure. The number of points used for the smoothing window can be specified by
the ```npoints`` keyword.


.. _eels.kk:

Kramers-Kronig Analysis
^^^^^^^^^^^^^^^^^^^^^^^

The single-scattering EEL spectrum is approximately related to the complex
permittivity of the sample and can be estimated by Kramers-Kronig analysis.
The :py:meth:`~.signals.EELSSpectrum.kramers_kronig_analysis`
method implements the Kramers-Kronig FFT method as in
:ref:`[Egerton2011] <Egerton2011>` to estimate the complex dielectric function
from a low-loss EELS spectrum. In addition, it can estimate the thickness if
the refractive index is known and approximately correct for surface
plasmon excitations in layers.


.. _eels.fitting:

EELS curve fitting
------------------

HyperSpy makes it really easy to quantify EELS core-loss spectra by curve
fitting as it is shown in the next example of quantification of a boron nitride
EELS spectrum from the `EELS Data Base
<https://eelsdb.eu/>`__ (see :ref:`example-data-label`).

Load the core-loss and low-loss spectra


.. code-block:: python

    >>> s = exspy.data.eelsdb(title="Hexagonal Boron Nitride",
    ...                       spectrum_type="coreloss")[0]
    >>> low_loss = exspy.data.eelsdb(title="Hexagonal Boron Nitride",
    ...                              spectrum_type="lowloss")[0]


Creating model
^^^^^^^^^^^^^^

Before creating a model, it is necessary to set some important experimental information,
such as the beam energy and experimental angles:

.. code-block:: python

    >>> s.set_microscope_parameters(beam_energy=300,
    ...                             convergence_angle=0.2,
    ...                             collection_angle=2.55)

.. warning::

    ``convergence_angle`` and ``collection_angle`` are actually semi-angles and are
    given in mrad. ``beam_energy`` is in keV.


Define the chemical composition of the sample, that will be used in the model:

.. code-block:: python

    >>> s.add_elements(('B', 'N'))

It is worth noting that in this case the experimental parameters and the list of
elements are actually automatically imported from the EELS Data Base.
However, with real life data, these must often be added by hand.

In order to include the effect of plural scattering, the model is convolved with the
low-loss spectrum in which case the low-loss spectrum needs to be provided to
:py:meth:`~.signals.EELSSpectrum.create_model`:


.. code-block:: python

    >>> m = s.create_model(low_loss=low_loss)


HyperSpy has created the model and configured it automatically:

.. code-block:: python

    >>> m.components
       # |       Attribute Name |       Component Name |       Component Type
    ---- | -------------------- | -------------------- | --------------------
       0 |             PowerLaw |             PowerLaw |             PowerLaw
       1 |                  N_K |                  N_K |           EELSCLEdge
       2 |                  B_K |                  B_K |           EELSCLEdge

Conveniently, all the EELS core-loss components of the added elements are added
automatically, named after its element symbol:

.. code-block:: python

    >>> m.components.N_K
    <N_K (EELSCLEdge component)>
    >>> m.components.B_K
    <B_K (EELSCLEdge component)>

.. _eels.GOS:

Generalised Oscillator Strengths
^^^^^^^^^^^^^^^^^^^^^^^^^^^^^^^^
Fitting EELS edges requires a model for the so-called *Generalised Oscillator
Strengths* (GOS). In this example, both edges shown are K Edges, which can be fitted
using an analytical model for the GOS. Fitting L edge gives more accurate
results using tabulated GOS data, while for M, N and O edges the tabulated sets
are strictly necessary. Therefore, tabulated data will be used by default.

The model for the GOS can be specified with the ``GOS`` argument
- see :py:meth:`~.signals.EELSSpectrum.create_model` for more details.

By default, a freely usable tabulated dataset, in `gosh <https://gitlab.com/gguzzina/gosh>`__
format, is downloaded from Zenodo:
`doi:10.5281/zenodo.7645765 <https://zenodo.org/record/7645765>`_.
As an alternative, one can use the `Dirac GOS <https://arxiv.org/abs/2405.10151>`_ to include the relativistic effects using the Dirac solution, which can be downloaded from Zenodo: `doi:10.5281/zenodo.12800856 <https://zenodo.org/record/12800856>`_. The Dirac GOS can be used as follows:

.. code-block:: python

    >>> m = s.create_model(low_loss=low_loss, GOS="Dirac")


Custom GOS saved in the `gosh <https://gitlab.com/gguzzina/gosh>`__ format can be used,
the following example download a previous version (1.0) of the GOS file from Zenodo
(`doi:10.5281/zenodo.6599071 <https://zenodo.org/record/6599071>`_) using
`pooch <https://www.fatiando.org/pooch>`_:

    >>> import pooch
    >>> GOSH10 = pooch.retrieve(
    ...     url="doi:10.5281/zenodo.6599071/Segger_Guzzinati_Kohl_1.0.0.gos",
    ...     known_hash="md5:d65d5c23142532fde0a80e160ab51574",
    ... )
    >>> m = s.create_model(gos_file_path=GOSH10)


.. note::

    The Hartree-Slater GOS files as provided by Gatan DigitalMicrograph Suite
    v1.x and v2.x can also be used, but they are not freely distributable.
    If you have access to the GOS files, you can set the path to the directory
    containing the Hartree-Slater GOS files in the :py:attr:`~.exspy.preferences`.
    More recent versions of Gatan DigitalMicrograph Suite (v3.x and above)
    use a different proprietary format that is not supported. See discussion
    in https://github.com/hyperspy/exspy/discussions/91 for more details.


Fitting model
^^^^^^^^^^^^^

By default the fine structure features are disabled.
We must enable them to accurately fit this spectrum:

.. code-block:: python

    >>> m.enable_fine_structure()


We use :py:meth:`~.models.EELSModel.smart_fit` instead of the standard
fit method because :py:meth:`~.models.EELSModel.smart_fit` is
optimized to fit EELS core-loss spectra

.. code-block:: python

    >>> m.smart_fit()


This fit can also be applied over the entire signal to fit a whole spectrum
image

.. code-block:: python

    >>> m.multifit(kind='smart')

.. NOTE::

    :py:meth:`~.models.EELSModel.smart_fit` and ``m.multifit(kind='smart')``
    are methods specific to the EELS model. The fitting procedure acts in an iterative
    manner along the energy-loss-axis. First it fits only the background up to the first edge.
    It continues by deactivating all edges except the first one, then performs
    the fit. Then it only activates the the first two, fits, and repeats this
    until all edges are fitted simultaneously.

    Other, non-EELSCLEdge components, are never deactivated, and fitted on every
    iteration.

Print the result of the fit

.. code-block:: python

    >>> m.quantify()
    Absolute quantification:
    Elem.	Intensity
    B	0.045648
    N	0.048061


Visualize the result

.. code-block:: python

    >>> m.plot()


.. figure::  images/curve_fitting_BN.png
   :align:   center
   :width:   500

   Curve fitting quantification of a boron nitride EELS core-loss spectrum
   from the `EELS Data Base <https://eelsdb.eu>`__.


There are several methods that are only available in
:py:class:`~.models.EELSModel`:

* :py:meth:`~.models.EELSModel.smart_fit` is a fit method that is
  more robust than the standard routine when fitting EELS data.
* :py:meth:`~.models.EELSModel.quantify` prints the intensity at
  the current locations of all the EELS ionisation edges in the model.
* :py:meth:`~.models.EELSModel.remove_fine_structure_data` removes
  the fine structure spectral data range (as defined by the
  :py:attr:`~.components.EELSCLEdge.fine_structure_width`
  ionisation edge components. It is specially useful when fitting without
  convolving with a zero-loss peak.

The following methods permit to easily enable/disable background and ionisation
edge components:

* :py:meth:`~.models.EELSModel.enable_edges`
* :py:meth:`~.models.EELSModel.enable_background`
* :py:meth:`~.models.EELSModel.disable_background`
* :py:meth:`~.models.EELSModel.enable_fine_structure`
* :py:meth:`~.models.EELSModel.disable_fine_structure`

The following methods permit to easily enable/disable several ionisation
edge functionalities:

* :py:meth:`~.models.EELSModel.set_all_edges_intensities_positive`
* :py:meth:`~.models.EELSModel.unset_all_edges_intensities_positive`
* :py:meth:`~.models.EELSModel.enable_free_onset_energy`
* :py:meth:`~.models.EELSModel.disable_free_onset_energy`
* :py:meth:`~.models.EELSModel.fix_edges`
* :py:meth:`~.models.EELSModel.free_edges`
* :py:meth:`~.models.EELSModel.fix_fine_structure`
* :py:meth:`~.models.EELSModel.free_fine_structure`

.. _eels.fine_structure:

Fine structure analysis using a spline function
^^^^^^^^^^^^^^^^^^^^^^^^^^^^^^^^^^^^^^^^^^^^^^^

The fine structure of an EELS ionization edge manifests as distinct features within
the first few tens of eVs energy. It is due to variations in the electron's energy
loss probability caused by the interactions with the material's electronic structure.
It offers insights into the material's electronic properties, bonding, and local environments.
Therefore, we cannot model them from first-principles because i) the material is usually unknown
ii) HyperSpy supports Hydrogenic, Hartree-Slater EELS, DFT and Dirac core-loss models, which don't
include modeling of the fine structure - see :ref:`eels.GOS` and :class:`~.components.EELSCLEdge`
for more information. Instead, the :py:class:`~.components.EELSCLEdge` component includes features
for EELS fine structure modelling and analysis using functions to mimic the fine structure
features. The most basic consists in modelling
the fine structure of ionization edges using a spline function. You can activate this feature
by setting the :py:attr:`~.components.EELSCLEdge.fine_structure_active` attribute
of a given :py:class:`~.components.EELSCLEdge` component to ``True``. For example:

.. code-block:: python

    >>> m.components.N_K.fine_structure_active = True

To enable the fine structure component for all or a selection of ionization edges, you can use the
:py:meth:`~.models.EELSModel.enable_fine_structure` method:

.. code-block:: python

    >>> m.enable_fine_structure()

The width of the fine structure (i.e., the region of the ionization edge that we
will model using a spline instead of the atomic simulation) can be defined using the
:py:attr:`~.components.EELSCLEdge.fine_structure_width` attribute. It
defaults to 30 eV. Another important parameter is the
:py:attr:`~.components.EELSCLEdge.fine_structure_smoothing`. It takes
a value between 0 and 1, 0.3 by default. Decreasing it makes the spline smoother, at the
expense of detail. The optimal value should reproduce well the fine structure features
but not the noise.

The parameters controlling the shape of the spline function are stored in the
:py:attr:`~.components.EELSCLEdge.fine_structure_coeff` attribute.
Notice that the value of the :py:class:`component.Parameter` is a tuple that
contains a list of ``float``. Its length depends on the value of
:py:attr:`~.components.EELSCLEdge.fine_structure_width` and
:py:attr:`~.components.EELSCLEdge.fine_structure_smoothing`, and it
will be reset to 0 when any of those values change.

If we zoom-in the fine structure region of the Boron-K ionization edge of the BN
model above, we notice that the fit is actually not very good:

.. figure::  images/EELS_BN_B_zoomin.png
   :align:   center
   :width:   500

   Boron-K EELS ionization edge fine structure model using default values

Let's try to improve the fine structure model of the Boron-K and Nitrogen-K ionization edges by:

* Adjusting the position of the B-K edge onset to match the experimental spectrum
* Adjusting the width of the fine structure


.. code-block:: python

    >>> m.set_signal_range(160.)
    >>> m.components.B_K.onset_energy.value = 194
    >>> m.components.N_K.onset_energy.value = 402.5
    >>> m.components.B_K.fine_structure_width = 40
    >>> m.components.N_K.fine_structure_width = 45
    >>> m.components.B_K.fine_structure_smoothing = 0.4
    >>> m.smart_fit()

After executing the commands above, the model of the fine structure of both
edges is much better, and the B/N ratio gets closer to one. Indeed, when
performing EELS quantification using the low-loss region to account for
multiple scattering, improving the model of the fine structure is essential
to obtain an accurate parameter estimation.

When fitting edges with fine structure enabled, it is often desirable that the
fine structure region of nearby ionization edges does not overlap. HyperSpy
provides a method,
:py:meth:`~.models.EELSModel.resolve_fine_structure`, to
automatically adjust the fine structure to avoid overlap. This method is executed
automatically when e.g. components are added or removed from the model, but
sometimes is necessary to call it manually.

Sometimes it is desirable to disable the automatic adjustment of the fine
structure width. It is possible to suspend this feature by calling
:py:meth:`~.models.EELSModel.suspend_auto_fine_structure_width`.
To resume it use
:py:meth:`~.models.EELSModel.suspend_auto_fine_structure_width`

Fine structure analysis using Gaussian functions
^^^^^^^^^^^^^^^^^^^^^^^^^^^^^^^^^^^^^^^^^^^^^^^^

Fine structure analysis consists on measuring different features of the fine structure
(e.g., peak position, area, ...). Often, these features can be related to the ionized atom environment.
For this purpose, we need to replace the spline function, that we
have used so far to fit the fine structure, with other functions that accurately
model the features that we want to measure. 

As an example, lets model the first two peaks of the Boron-K edge fine structure using two
Gaussian functions instead of the spline function:


.. code-block:: python

    >>> g1 = hs.model.components1D.GaussianHF(centre=194.7, fwhm=3., height=5)
    >>> g1.name = "B_K_l1"
    >>> g2 = hs.model.components1D.GaussianHF(centre=201.9, fwhm=5., height=5)
    >>> g2.name = "B_K_l2"

Next, we need to let HyperSpy know that these two Gaussian functions are part
of the fine structure of the Boron-K edge. Otherwise, the Gaussian functions
would be added over the current spline fine structure, which is not what
we want: we want to replace the spline function with the two Gaussian functions
in the first 10 eV from the Boron-K ionization edge onset.
For that, we simply add them to the
:py:attr:`~.components.EELSCLEdge.fine_structure_components` ``set``:

.. code-block:: python

    >>> m.components.B_K.fine_structure_components.update((g1, g2)) 


Note that the Gaussian components are added to the model:

.. code-block:: python

    >>> m.components
    # |      Attribute Name |      Component Name |      Component Type
    ---- | ------------------- | ------------------- | -------------------
    0 |            PowerLaw |            PowerLaw |            PowerLaw
    1 |                 N_K |                 N_K |          EELSCLEdge
    2 |                 B_K |                 B_K |          EELSCLEdge
    3 |              B_K_l1 |              B_K_l1 |          GaussianHF
    4 |              B_K_l2 |              B_K_l2 |          GaussianHF


We still need to use the spline function to model the fine structure
region that we are not modelling using the Gaussian functions. Therefore, we
make sure that :py:attr:`~.components.EELSCLEdge.fine_structure_spline_active`
is ``True`` and we set its onset to around the minimum between the 2nd and 3rd (~205 eV) fine
structure peaks:

.. code-block:: python

    >>> m.components.B_K.fine_structure_spline_active = True
    >>> m.components.B_K.fine_structure_spline_onset = 205. - m.components.B_K.onset_energy.value
    >>> m.smart_fit()
    >>> m.plot(plot_components=True)


.. figure::  images/EELS_BN_B_zoomin_with_gaussians.png
   :align:   center
   :width:   500

   Boron-K EELS ionization edge fine structure model using two Gaussian functions
   for the first two white-lines, and a spline function for the rest of the
   fine structure.
