Repository: hyperspy/exspy

**eXSpy** is a Python package extending the functionality for multi-dimensional
data analysis provided by the [HyperSpy](https://hyperspy.org) library. It is
aimed at helping with the analysis of X-rays Energy Dispersive Spectroscopy (EDS),
Electron Energy Loss Spectroscopy (EELS) and Secondary Ion Mass Spectrometry (SIMS).

Go to the documentation for instructions on how to install eXSpy and start an
analysis: [Read the docs](https://exspy.readthedocs.io).

Everyone is welcome to contribute. Please read our
[contributing guidelines](https://github.com/hyperspy/exspy/blob/main/CONTRIBUTING.rst) and get started!

Development of eXSpy is documented in the
[changelog](https://github.com/hyperspy/exspy/blob/main/CHANGES.rst).

File: exspy/_misc/eels/eels_binding_energies.json (part 1 of 2)
{
  "metadata": {
    "version": "1.0",
    "last_updated": "2025-06-04",
    "units": "eV"
  },
  "elements": {
    "Ac": {
      "M5": {
        "relevance": "Major",
        "threshold": "",
        "edge": "",
        "onset_energy (eV)": 3219.0
      },
      "M4": {
        "relevance": "Major",
        "threshold": "",
        "edge": "",
        "onset_energy (eV)": 3370.0
      },
      "L3": {
        "relevance": "Major",
        "threshold": "",
        "edge": "",
        "onset_energy (eV)": 15871.0
      },
      "L1": {
        "relevance": "Minor",
        "threshold": "",
        "edge": "",
        "onset_energy (eV)": 19840.0
      },
      "L2": {
        "relevance": "Minor",
        "threshold": "",
        "edge": "",
        "onset_energy (eV)": 19083.0
      },
      "M1": {
        "relevance": "Minor",
        "threshold": "",
        "edge": "",
        "onset_energy (eV)": 5002.0
      },
      "M2": {
        "relevance": "Minor",
        "threshold": "",
        "edge": "",
        "onset_energy (eV)": 4656.0
      },
      "M3": {
        "relevance": "Minor",
        "threshold": "",
        "edge": "",
        "onset_energy (eV)": 3909.0
      },
      "N1": {
        "relevance": "Minor",
        "threshold": "",
        "edge": "",
        "onset_energy (eV)": 1269.0
      },
      "N2": {
        "relevance": "Minor",
        "threshold": "",
        "edge": "",
        "onset_energy (eV)": 1080.0
      },
      "N3": {
        "relevance": "Minor",
        "threshold": "",
        "edge": "",
        "onset_energy (eV)": 890.0
      },
      "N4": {
        "relevance": "Minor",
        "threshold": "",
        "edge": "",
        "onset_energy (eV)": 675.0
      }
    },
    "Ag": {
      "M5": {
        "relevance": "Major",
        "threshold": "",
        "edge": "Delayed maximum",
        "onset_energy (eV)": 367.0
      },
      "M4": {
        "relevance": "Major",
        "threshold": "",
        "edge": "Delayed maximum",
        "onset_energy (eV)": 373.0
      },
      "M3": {
        "relevance": "Minor",
        "threshold": "",
        "edge": "Delayed maximum",
        "onset_energy (eV)": 571.0
      },
      "M2": {
        "relevance": "Minor",
        "threshold": "",
        "edge": "Delayed maximum",
        "onset_energy (eV)": 602.0
      }
    },
    "Al": {
      "K": {
        "relevance": "Major",
        "threshold": "",
        "edge": "Abrupt onset",
        "onset_energy (eV)": 1560.0
      },
      "L2,3": {
        "relevance": "Major",
        "threshold": "Sharp peak",
        "edge": "Delayed maximum",
        "onset_energy (eV)": 73.0
      },
      "L1": {
        "relevance": "Minor",
        "threshold": "",
        "edge": "Abrupt onset",
        "onset_energy (eV)": 118.0
      }
    },
    "Am": {
      "L3": {
        "relevance": "Major",
        "threshold": "",
        "edge": "",
        "onset_energy (eV)": 18504.0
      },
      "M4": {
        "relevance": "Major",
        "threshold": "",
        "edge": "",
        "onset_energy (eV)": 4092.0
      },
      "M5": {
        "relevance": "Major",
        "threshold": "",
        "edge": "",
        "onset_energy (eV)": 3887.0
      },
      "O4": {
        "relevance": "Major",
        "threshold": "",
        "edge": "",
        "onset_energy (eV)": 116.0
      },
      "O5": {
        "relevance": "Major",
        "threshold": "",
        "edge": "",
        "onset_energy (eV)": 103.0
      },
      "L1": {
        "relevance": "Minor",
        "threshold": "",
        "edge": "",
        "onset_energy (eV)": 23773.0
      },
      "L2": {
        "relevance": "Minor",
        "threshold": "",
        "edge": "",
        "onset_energy (eV)": 22944.0
      },
      "M1": {
        "relevance": "Minor",
        "threshold": "",
        "edge": "",
        "onset_energy (eV)": 6121.0
      },
      "M2": {
        "relevance": "Minor",
        "threshold": "",
        "edge": "",
        "onset_energy (eV)": 5710.0
      },
      "M3": {
        "relevance": "Minor",
        "threshold": "",
        "edge": "",
        "onset_energy (eV)": 4667.0
      },
      "N1": {
        "relevance": "Minor",
        "threshold": "",
        "edge": "",
        "onset_energy (eV)": 1617.0
      },
      "N2": {
        "relevance": "Minor",
        "threshold": "",
        "edge": "",
        "onset_energy (eV)": 1412.0
      },
      "N3": {
        "relevance": "Minor",
        "threshold": "",
        "edge": "",
        "onset_energy (eV)": 1136.0
      },
      "N4": {
        "relevance": "Minor",
        "threshold": "",
        "edge": "",
        "onset_energy (eV)": 879.0
      },
      "N5": {
        "relevance": "Minor",
        "threshold": "",
        "edge": "",
        "onset_energy (eV)": 828.0
      }
    },
    "Ar": {
      "L2,3": {
        "relevance": "Major",
        "threshold": "",
        "edge": "Delayed maximum",
        "onset_energy (eV)": 245.0
      },
      "L1": {
        "relevance": "Minor",
        "threshold": "",
        "edge": "Abrupt onset",
        "onset_energy (eV)": 320.0
      }
    },
    "As": {
      "L2": {
        "relevance": "Major",
        "threshold": "",
        "edge": "Delayed maximum",
        "onset_energy (eV)": 1359.0
      },
      "L3": {
        "relevance": "Major",
        "threshold": "",
        "edge": "Delayed maximum",
        "onset_energy (eV)": 1323.0
      },
      "L1": {
        "relevance": "Minor",
        "threshold": "",
        "edge": "Abrupt onset",
        "onset_energy (eV)": 1526.0
      }
    },
    "At": {
      "L3": {
        "relevance": "Major",
        "threshold": "",
        "edge": "",
        "onset_energy (eV)": 14214.0
      },
      "M4": {
        "relevance": "Major",
        "threshold": "",
        "edge": "",
        "onset_energy (eV)": 2908.0
      },
      "M5": {
        "relevance": "Major",
        "threshold": "",
        "edge": "",
        "onset_energy (eV)": 2787.0
      },
      "L1": {
        "relevance": "Minor",
        "threshold": "",
        "edge": "",
        "onset_energy (eV)": 17493.0
      },
      "L2": {
        "relevance": "Minor",
        "threshold": "",
        "edge": "",
        "onset_energy (eV)": 16785.0
      },
      "M1": {
        "relevance": "Minor",
        "threshold": "",
        "edge": "",
        "onset_energy (eV)": 4317.0
      },
      "M2": {
        "relevance": "Minor",
        "threshold": "",
        "edge": "",
        "onset_energy (eV)": 4008.0
      },
      "M3": {
        "relevance": "Minor",
        "threshold": "",
        "edge": "",
        "onset_energy (eV)": 3426.0
      },
      "N1": {
        "relevance": "Minor",
        "threshold": "",
        "edge": "",
        "onset_energy (eV)": 1042.0
      },
      "N2": {
        "relevance": "Minor",
        "threshold": "",
        "edge": "",
        "onset_energy (eV)": 886.0
      },
      "N3": {
        "relevance": "Minor",
        "threshold": "",
        "edge": "",
        "onset_energy (eV)": 740.0
      },
      "N4": {
        "relevance": "Minor",
        "threshold": "",
        "edge": "",
        "onset_energy (eV)": 879.0
      },
      "N5": {
        "relevance": "Minor",
        "threshold": "",
        "edge": "",
        "onset_energy (eV)": 533.0
      }
    },
    "Au": {
      "M5": {
        "relevance": "Major",
        "threshold": "",
        "edge": "Delayed maximum",
        "onset_energy (eV)": 2206.0
      },
      "M4": {
        "relevance": "Major",
        "threshold": "",
        "edge": "Delayed maximum",
        "onset_energy (eV)": 2291.0
      }
    },
    "B": {
      "K": {
        "relevance": "Major",
        "threshold": "",
        "edge": "Abrupt onset",
        "onset_energy (eV)": 188.0
      }
    },
    "Ba": {
      "M5": {
        "relevance": "Major",
        "threshold": "Sharp peak",
        "edge": "Delayed maximum",
        "onset_energy (eV)": 781.0
      },
      "M4": {
        "relevance": "Major",
        "threshold": "Sharp peak",
        "edge": "Delayed maximum",
        "onset_energy (eV)": 796.0
      },
      "M3": {
        "relevance": "Minor",
        "threshold": "",
        "edge": "",
        "onset_energy (eV)": 1062.0
      },
      "M2": {
        "relevance": "Minor",
        "threshold": "",
        "edge": "",
        "onset_energy (eV)": 1137.0
      },
      "N4": {
        "relevance": "Major",
        "threshold": "Broad peak",
        "edge": "Delayed maximum",
        "onset_energy (eV)": 90.0
      },
      "N5": {
        "relevance": "Major",
        "threshold": "Broad peak",
        "edge": "Delayed maximum",
        "onset_energy (eV)": 90.0
      }
    },
    "Be": {
      "K": {
        "relevance": "Major",
        "threshold": "",
        "edge": "Abrupt onset",
        "onset_energy (eV)": 111.0
      }
    },
    "Bi": {
      "M5": {
        "relevance": "Major",
        "threshold": "",
        "edge": "Delayed maximum",
        "onset_energy (eV)": 2580.0
      },
      "M4": {
        "relevance": "Major",
        "threshold": "",
        "edge": "Delayed maximum",
        "onset_energy (eV)": 2688.0
      }
    },
    "Br": {
      "L2": {
        "relevance": "Major",
        "threshold": "",
        "edge": "Delayed maximum",
        "onset_energy (eV)": 1596.0
      },
      "L3": {
        "relevance": "Major",
        "threshold": "",
        "edge": "Delayed maximum",
        "onset_energy (eV)": 1550.0
      },
      "L1": {
        "relevance": "Minor",
        "threshold": "",
        "edge": "Abrupt onset",
        "onset_energy (eV)": 1782.0
      }
    },
    "C": {
      "K": {
        "relevance": "Major",
        "threshold": "",
        "edge": "Abrupt onset",
        "onset_energy (eV)": 284.0
      }
    },
    "Ca": {
      "L2": {
        "relevance": "Major",
        "threshold": "Sharp peak",
        "edge": "Delayed maximum",
        "onset_energy (eV)": 350.0
      },
      "L3": {
        "relevance": "Major",
        "threshold": "Sharp peak",
        "edge": "Delayed maximum",
        "onset_energy (eV)": 346.0
      },
      "L1": {
        "relevance": "Minor",
        "threshold": "",
        "edge": "Abrupt onset",
        "onset_energy (eV)": 438.0
      }
    },
    "Cd": {
      "M5": {
        "relevance": "Major",
        "threshold": "",
        "edge": "Delayed maximum",
        "onset_energy (eV)": 404.0
      },
      "M4": {
        "relevance": "Major",
        "threshold": "",
        "edge": "Delayed maximum",
        "onset_energy (eV)": 411.0
      },
      "M3": {
        "relevance": "Minor",
        "threshold": "",
        "edge": "Delayed maximum",
        "onset_energy (eV)": 616.0
      },
      "M2": {
        "relevance": "Minor",
        "threshold": "",
        "edge": "",
        "onset_energy (eV)": 651.0
      }
    },
    "Ce": {
      "M5": {
        "relevance": "Major",
        "threshold": "Sharp peak",
        "edge": "Delayed maximum",
        "onset_energy (eV)": 883.0
      },
      "M4": {
        "relevance": "Major",
        "threshold": "Sharp peak",
        "edge": "Delayed maximum",
        "onset_energy (eV)": 901.0
      },
      "M3": {
        "relevance": "Minor",
        "threshold": "",
        "edge": "",
        "onset_energy (eV)": 1185.0
      },
      "M2": {
        "relevance": "Minor",
        "threshold": "",
        "edge": "",
        "onset_energy (eV)": 1273.0
      },
      "N4": {
        "relevance": "Major",
        "threshold": "Broad peak",
        "edge": "Delayed maximum",
        "onset_energy (eV)": 110.0
      },
      "N5": {
        "relevance": "Major",
        "threshold": "Broad peak",
        "edge": "Delayed maximum",
        "onset_energy (eV)": 110.0
      }
    },
    "Cl": {
      "L2,3": {
        "relevance": "Major",
        "threshold": "",
        "edge": "Delayed maximum",
        "onset_energy (eV)": 200.0
      },
      "L1": {
        "relevance": "Minor",
        "threshold": "",
        "edge": "Abrupt onset",
        "onset_energy (eV)": 270.0
      }
    },
    "Co": {
      "M2": {
        "relevance": "Major",
        "threshold": "Broad peak",
        "edge": "Delayed maximum",
        "onset_energy (eV)": 59.0
      },
      "L2": {
        "relevance": "Major",
        "threshold": "Sharp peak",
        "edge": "Delayed maximum",
        "onset_energy (eV)": 794.0
      },
      "L3": {
        "relevance": "Major",
        "threshold": "Sharp peak",
        "edge": "Delayed maximum",
        "onset_energy (eV)": 779.0
      },
      "M3": {
        "relevance": "Major",
        "threshold": "Broad peak",
        "edge": "Delayed maximum",
        "onset_energy (eV)": 59.0
      },
      "L1": {
        "relevance": "Minor",
        "threshold": "",
        "edge": "Abrupt onset",
        "onset_energy (eV)": 926.0
      }
    },
    "Cr": {
      "M2": {
        "relevance": "Major",
        "threshold": "Broad peak",
        "edge": "Delayed maximum",
        "onset_energy (eV)": 43.0
      },
      "L2": {
        "relevance": "Major",
        "threshold": "Sharp peak",
        "edge": "Delayed maximum",
        "onset_energy (eV)": 584.0
      },
      "L3": {
        "relevance": "Major",
        "threshold": "Sharp peak",
        "edge": "Delayed maximum",
        "onset_energy (eV)": 575.0
      },
      "M3": {
        "relevance": "Major",
        "threshold": "Broad peak",
        "edge": "Delayed maximum",
        "onset_energy (eV)": 43.0
      },
      "L1": {
        "relevance": "Minor",
        "threshold": "",
        "edge": "Abrupt onset",
        "onset_energy (eV)": 695.0
      }
    },
    "Cs": {
      "M5": {
        "relevance": "Major",
        "threshold": "Sharp peak",
        "edge": "Delayed maximum",
        "onset_energy (eV)": 726.0
      },
      "M4": {
        "relevance": "Major",
        "threshold": "Sharp peak",
        "edge": "Delayed maximum",
        "onset_energy (eV)": 740.0
      },
      "M3": {
        "relevance": "Minor",
        "threshold": "",
        "edge": "",
        "onset_energy (eV)": 998.0
      },
      "M2": {
        "relevance": "Minor",
        "threshold": "",
        "edge": "",
        "onset_energy (eV)": 1065.0
      },
      "N4": {
        "relevance": "Major",
        "threshold": "Broad peak",
        "edge": "Delayed maximum",
        "onset_energy (eV)": 78.0
      },
      "N5": {
        "relevance": "Major",
        "threshold": "Broad peak",
        "edge": "Delayed maximum",
        "onset_energy (eV)": 78.0
      }
    },
    "Cu": {
      "M2": {
        "relevance": "Major",
        "threshold": "",
        "edge": "Delayed maximum",
        "onset_energy (eV)": 74.0
      },
      "L2": {
        "relevance": "Major",
        "threshold": "",
        "edge": "Delayed maximum",
        "onset_energy (eV)": 951.0
      },
      "L3": {
        "relevance": "Major",
        "threshold": "",
        "edge": "Delayed maximum",
        "onset_energy (eV)": 931.0
      },
      "M3": {
        "relevance": "Major",
        "threshold": "",
        "edge": "Delayed maximum",
        "onset_energy (eV)": 74.0
      },
      "L1": {
        "relevance": "Minor",
        "threshold": "",
        "edge": "Abrupt onset",
        "onset_energy (eV)": 1096.0
      }
    },
    "Dy": {
      "M5": {
        "relevance": "Major",
        "threshold": "Sharp peak",
        "edge": "Delayed maximum",
        "onset_energy (eV)": 1295.0
      },
      "M4": {
        "relevance": "Major",
        "threshold": "Sharp peak",
        "edge": "Delayed maximum",
        "onset_energy (eV)": 1332.0
      },
      "M3": {
        "relevance": "Minor",
        "threshold": "",
        "edge": "",
        "onset_energy (eV)": 1676.0
      },
      "M2": {
        "relevance": "Minor",
        "threshold": "",
        "edge": "",
        "onset_energy (eV)": 1842.0
      },
      "N4": {
        "relevance": "Major",
        "threshold": "Broad peak",
        "edge": "Delayed maximum",
        "onset_energy (eV)": 154.0
      },
      "N5": {
        "relevance": "Major",
        "threshold": "Broad peak",
        "edge": "Delayed maximum",
        "onset_energy (eV)": 154.0
      }
    },
    "Er": {
      "M5": {
        "relevance": "Major",
        "threshold": "Sharp peak",
        "edge": "Delayed maximum",
        "onset_energy (eV)": 1409.0
      },
      "M4": {
        "relevance": "Major",
        "threshold": "Sharp peak",
        "edge": "Delayed maximum",
        "onset_energy (eV)": 1453.0
      },
      "M3": {
        "relevance": "Minor",
        "threshold": "",
        "edge": "",
        "onset_energy (eV)": 1812.0
      },
      "M2": {
        "relevance": "Minor",
        "threshold": "",
        "edge": "",
        "onset_energy (eV)": 2006.0
      },
      "N4": {
        "relevance": "Major",
        "threshold": "Broad peak",
        "edge": "Delayed maximum",
        "onset_energy (eV)": 168.0
      },
      "N5": {
        "relevance": "Major",
        "threshold": "Broad peak",
        "edge": "Delayed maximum",
        "onset_energy (eV)": 168.0
      }
    },
    "Eu": {
      "M5": {
        "relevance": "Major",
        "threshold": "Sharp peak",
        "edge": "Delayed maximum",
        "onset_energy (eV)": 1131.0
      },
      "M4": {
        "relevance": "Major",
        "threshold": "Sharp peak",
        "edge": "Delayed maximum",
        "onset_energy (eV)": 1161.0
      },
      "M3": {
        "relevance": "Minor",
        "threshold": "",
        "edge": "",
        "onset_energy (eV)": 1481.0
      },
      "M2": {
        "relevance": "Minor",
        "threshold": "",
        "edge": "",
        "onset_energy (eV)": 1614.0
      },
      "N4": {
        "relevance": "Major",
        "threshold": "Broad peak",
        "edge": "Delayed maximum",
        "onset_energy (eV)": 134.0
      },
      "N5": {
        "relevance": "Major",
        "threshold": "Broad peak",
        "edge": "Delayed maximum",
        "onset_energy (eV)": 134.0
      }
    },
    "F": {
      "K": {
        "relevance": "Major",
        "threshold": "",
        "edge": "Abrupt onset",
        "onset_energy (eV)": 685.0
      }
    },
    "Fe": {
      "K": {
        "relevance": "Minor",
        "threshold": "",
        "edge": "",
        "onset_energy (eV)": 7113.0
      },
      "L1": {
        "relevance": "Minor",
        "threshold": "",
        "edge": "Abrupt onset",
        "onset_energy (eV)": 846.0
      },
      "L2": {
        "relevance": "Major",
        "threshold": "Sharp peak",
        "edge": "Delayed maximum",
        "onset_energy (eV)": 721.0
      },
      "L3": {
        "relevance": "Major",
        "threshold": "Sharp peak",
        "edge": "Delayed maximum",
        "onset_energy (eV)": 708.0
      },
      "M3": {
        "relevance": "Major",
        "threshold": "Broad peak",
        "edge": "Delayed maximum",
        "onset_energy (eV)": 57.0
      },
      "M2": {
        "relevance": "Major",
        "threshold": "Broad peak",
        "edge": "Delayed maximum",
        "onset_energy (eV)": 57.0
      }
    },
    "Fr": {
      "L3": {
        "relevance": "Major",
        "threshold": "",
        "edge": "",
        "onset_energy (eV)": 15031.0
      },
      "M4": {
        "relevance": "Major",
        "threshold": "",
        "edge": "",
        "onset_energy (eV)": 3136.0
      },
      "M5": {
        "relevance": "Major",
        "threshold": "",
        "edge": "",
        "onset_energy (eV)": 3000.0
      },
      "L1": {
        "relevance": "Minor",
        "threshold": "",
        "edge": "",
        "onset_energy (eV)": 18639.0
      },
      "L2": {
        "relevance": "Minor",
        "threshold": "",
        "edge": "",
        "onset_energy (eV)": 17907.0
      },
      "M1": {
        "relevance": "Minor",
        "threshold": "",
        "edge": "",
        "onset_energy (eV)": 4652.0
      },
      "M2": {
        "relevance": "Minor",
        "threshold": "",
        "edge": "",
        "onset_energy (eV)": 4327.0
      },
      "M3": {
        "relevance": "Minor",
        "threshold": "",
        "edge": "",
        "onset_energy (eV)": 3663.0
      },
      "N1": {
        "relevance": "Minor",
        "threshold": "",
        "edge": "",
        "onset_energy (eV)": 1153.0
      },
      "N2": {
        "relevance": "Minor",
        "threshold": "",
        "edge": "",
        "onset_energy (eV)": 980.0
      },
      "N3": {
        "relevance": "Minor",
        "threshold": "",
        "edge": "",
        "onset_energy (eV)": 810.0
      },
      "N4": {
        "relevance": "Minor",
        "threshold": "",
        "edge": "",
        "onset_energy (eV)": 603.0
      },
      "N5": {
        "relevance": "Minor",
        "threshold": "",
        "edge": "",
        "onset_energy (eV)": 577.0
      }
    },
    "Ga": {
      "L2": {
        "relevance": "Major",
        "threshold": "",
        "edge": "Delayed maximum",
        "onset_energy (eV)": 1142.0
      },
      "L3": {
        "relevance": "Major",
        "threshold": "",
        "edge": "Delayed maximum",
        "onset_energy (eV)": 1115.0
      },
      "L1": {
        "relevance": "Minor",
        "threshold": "",
        "edge": "Abrupt onset",
        "onset_energy (eV)": 1298.0
      }
    },
    "Gd": {
      "M5": {
        "relevance": "Major",
        "threshold": "Sharp peak",
        "edge": "Delayed maximum",
        "onset_energy (eV)": 1185.0
      },
      "M4": {
        "relevance": "Major",
        "threshold": "Sharp peak",
        "edge": "Delayed maximum",
        "onset_energy (eV)": 1217.0
      },
      "M3": {
        "relevance": "Minor",
        "threshold": "",
        "edge": "",
        "onset_energy (eV)": 1544.0
      },
      "M2": {
        "relevance": "Minor",
        "threshold": "",
        "edge": "",
        "onset_energy (eV)": 1688.0
      },
      "N4": {
        "relevance": "Major",
        "threshold": "Broad peak",
        "edge": "Delayed maximum",
        "onset_energy (eV)": 141.0
      },
      "N5": {
        "relevance": "Major",
        "threshold": "Broad peak",
        "edge": "Delayed maximum",
        "onset_energy (eV)": 141.0
      }
    },
    "Ge": {
      "L2": {
        "relevance": "Major",
        "threshold": "",
        "edge": "Delayed maximum",
        "onset_energy (eV)": 1248.0
      },
      "L3": {
        "relevance": "Major",
        "threshold": "",
        "edge": "Delayed maximum",
        "onset_energy (eV)": 1217.0
      },
      "L1": {
        "relevance": "Minor",
        "threshold": "",
        "edge": "Abrupt onset",
        "onset_energy (eV)": 1414.0
      }
    },
    "H": {
      "K": {
        "relevance": "Major",
        "threshold": "",
        "edge": "Abrupt onset",
        "onset_energy (eV)": 13.598
      }
    },
    "He": {
      "K": {
        "relevance": "Major",
        "threshold": "",
        "edge": "Abrupt onset",
        "onset_energy (eV)": 24.587
      }
    },
    "Hf": {
      "M5": {
        "relevance": "Major",
        "threshold": "",
        "edge": "Delayed maximum",
        "onset_energy (eV)": 1662.0
      },
      "M4": {
        "relevance": "Major",
        "threshold": "",
        "edge": "Delayed maximum",
        "onset_energy (eV)": 1716.0
      }
    },
    "Hg": {
      "M5": {
        "relevance": "Major",
        "threshold": "",
        "edge": "Delayed maximum",
        "onset_energy (eV)": 2295.0
      },
      "M4": {
        "relevance": "Major",
        "threshold": "",
        "edge": "Delayed maximum",
        "onset_energy (eV)": 2385.0
      }
    },
    "Ho": {
      "M5": {
        "relevance": "Major",
        "threshold": "Sharp peak",
        "edge": "Delayed maximum",
        "onset_energy (eV)": 1351.0
      },
      "M4": {
        "relevance": "Major",
        "threshold": "Sharp peak",
        "edge": "Delayed maximum",
        "onset_energy (eV)": 1391.0
      },
      "M3": {
        "relevance": "Minor",
        "threshold": "",
        "edge": "",
        "onset_energy (eV)": 1741.0
      },
      "M2": {
        "relevance": "Minor",
        "threshold": "",
        "edge": "",
        "onset_energy (eV)": 1923.0
      },
      "N4": {
        "relevance": "Major",
        "threshold": "Broad peak",
        "edge": "Delayed maximum",
        "onset_energy (eV)": 161.0
      },
      "N5": {
        "relevance": "Major",
        "threshold": "Broad peak",
        "edge": "Delayed maximum",
        "onset_energy (eV)": 161.0
      }
    },
    "I": {
      "M5": {
        "relevance": "Major",
        "threshold": "",
        "edge": "Delayed maximum",
        "onset_energy (eV)": 620.0
      },
      "M4": {
        "relevance": "Major",
        "threshold": "",
        "edge": "Delayed maximum",
        "onset_energy (eV)": 631.0
      },
      "M3": {
        "relevance": "Minor",
        "threshold": "",
        "edge": "Delayed maximum",
        "onset_energy (eV)": 875.0
      },
      "M2": {
        "relevance": "Minor",
        "threshold": "",
        "edge": "",
        "onset_energy (eV)": 930.0
      }
    },
    "In": {
      "M5": {
        "relevance": "Major",
        "threshold": "",
        "edge": "Delayed maximum",
        "onset_energy (eV)": 443.0
      },
      "M4": {
        "relevance": "Major",
        "threshold": "",
        "edge": "Delayed maximum",
        "onset_energy (eV)": 451.0
      },
      "M3": {
        "relevance": "Minor",
        "threshold": "",
        "edge": "Delayed maximum",
        "onset_energy (eV)": 664.0
      },
      "M2": {
        "relevance": "Minor",
        "threshold": "",
        "edge": "",
        "onset_energy (eV)": 702.0
      }
    },
    "Ir": {
      "M5": {
        "relevance": "Major",
        "threshold": "",
        "edge": "Delayed maximum",
        "onset_energy (eV)": 2040.0
      },
      "M4": {
        "relevance": "Major",
        "threshold": "",
        "edge": "Delayed maximum",
        "onset_energy (eV)": 2116.0
      }
    },
    "K": {
      "L3": {
        "relevance": "Major",
        "threshold": "Sharp peak",
        "edge": "Delayed maximum",
        "onset_energy (eV)": 294.0
      },
      "L2": {
        "relevance": "Major",
        "threshold": "Sharp peak",
        "edge": "Delayed maximum",
        "onset_energy (eV)": 296.0
      },
      "L1a": {
        "relevance": "Minor",
        "threshold": "",
        "edge": "Abrupt onset",
        "onset_energy (eV)": 377.0
      },
      "L1": {
        "relevance": "Minor",
        "threshold": "",
        "edge": "Abrupt onset",
        "onset_energy (eV)": 377.0
      }
    },
    "Kr": {
      "M5": {
        "relevance": "Major",
        "threshold": "Sharp peak",
        "edge": "Delayed maximum",
        "onset_energy (eV)": 89.0
      },
      "M4": {
        "relevance": "Major",
        "threshold": "Sharp peak",
        "edge": "Delayed maximum",
        "onset_energy (eV)": 89.0
      },
      "L2": {
        "relevance": "Major",
        "threshold": "",
        "edge": "Delayed maximum",
        "onset_energy (eV)": 1727.0
      },
      "L3": {
        "relevance": "Major",
        "threshold": "",
        "edge": "Delayed maximum",
        "onset_energy (eV)": 1675.0
      },
      "L1": {
        "relevance": "Minor",
        "threshold": "",
        "edge": "Abrupt onset",
        "onset_energy (eV)": 1921.0
      }
    },
    "La": {
      "M5": {
        "relevance": "Major",
        "threshold": "Sharp peak",
        "edge": "Delayed maximum",
        "onset_energy (eV)": 832.0
      },
      "M4": {
        "relevance": "Major",
        "threshold": "Sharp peak",
        "edge": "Delayed maximum",
        "onset_energy (eV)": 849.0
      },
      "M3": {
        "relevance": "Minor",
        "threshold": "",
        "edge": "",
        "onset_energy (eV)": 1123.0
      },
      "M2": {
        "relevance": "Minor",
        "threshold": "",
        "edge": "",
        "onset_energy (eV)": 1204.0
      },
      "N4": {
        "relevance": "Major",
        "threshold": "Broad peak",
        "edge": "Delayed maximum",
        "onset_energy (eV)": 99.0
      },
      "N5": {
        "relevance": "Major",
        "threshold": "Broad peak",
        "edge": "Delayed maximum",
        "onset_energy (eV)": 99.0
      }
    },
    "Li": {
      "K": {
        "relevance": "Major",
        "threshold": "",
        "edge": "Abrupt onset",
        "onset_energy (eV)": 55.0
      }
    },
    "Lu": {
      "M5": {
        "relevance": "Major",
        "threshold": "",
        "edge": "Delayed maximum",
        "onset_energy (eV)": 1588.0
      },
      "M4": {
        "relevance": "Major",
        "threshold": "",
        "edge": "Delayed maximum",
        "onset_energy (eV)": 1639.0
      },
      "M3": {
        "relevance": "Minor",
        "threshold": "",
        "edge": "",
        "onset_energy (eV)": 2024.0
      },
      "M2": {
        "relevance": "Minor",
        "threshold": "",
        "edge": "",
        "onset_energy (eV)": 2263.0
      },
      "N4": {
        "relevance": "Major",
        "threshold": "",
        "edge": "Very delayed",
        "onset_energy (eV)": 195.0
      },
      "N5": {
        "relevance": "Major",
        "threshold": "",
        "edge": "Very delayed",
        "onset_energy (eV)": 195.0
      }
    },
    "Mg": {
      "K": {
        "relevance": "Major",
        "threshold": "",
        "edge": "Abrupt onset",
        "onset_energy (eV)": 1305.0
      },
      "L2": {
        "relevance": "Major",
        "threshold": "Sharp peak",
        "edge": "Delayed maximum",
        "onset_energy (eV)": 51.0
      },
      "L3": {
        "relevance": "Major",
        "threshold": "Sharp peak",
        "edge": "Delayed maximum",
        "onset_energy (eV)": 51.0
      },
      "L1": {
        "relevance": "Minor",
        "threshold": "",
        "edge": "",
        "onset_energy (eV)": 89.0
      }
    },
    "Mn": {
      "M2": {
        "relevance": "Major",
        "threshold": "Broad peak",
        "edge": "Delayed maximum",
        "onset_energy (eV)": 51.0
      },
      "L2": {
        "relevance": "Major",
        "threshold": "Sharp peak",
        "edge": "Delayed maximum",
        "onset_energy (eV)": 651.0
      },
      "L3": {
        "relevance": "Major",
        "threshold": "Sharp peak",
        "edge": "Delayed maximum",
        "onset_energy (eV)": 640.0
      },
      "M3": {
        "relevance": "Major",
        "threshold": "Broad peak",
        "edge": "Delayed maximum",
        "onset_energy (eV)": 51.0
      },
      "L1": {
        "relevance": "Minor",
        "threshold": "",
        "edge": "Abrupt onset",
        "onset_energy (eV)": 769.0
      }
    },
    "Mo": {
      "M2": {
        "relevance": "Minor",
        "threshold": "Sharp peak",
        "edge": "",
        "onset_energy (eV)": 410.0
      },
      "M5": {
        "relevance": "Major",
        "threshold": "",
        "edge": "Delayed maximum",
        "onset_energy (eV)": 227.0
      },
      "M4": {
        "relevance": "Major",
        "threshold": "",
        "edge": "Delayed maximum",
        "onset_energy (eV)": 228.0
      },
      "L2": {
        "relevance": "Major",
        "threshold": "Sharp peak",
        "edge": "Delayed maximum",
        "onset_energy (eV)": 2625.0
      },
      "L3": {
        "relevance": "Major",
        "threshold": "Sharp peak",
        "edge": "Delayed maximum",
        "onset_energy (eV)": 2520.0
      },
      "M3": {
        "relevance": "Minor",
        "threshold": "Sharp peak",
        "edge": "",
        "onset_energy (eV)": 392.0
      },
      "L1": {
        "relevance": "Minor",
        "threshold": "",
        "edge": "Abrupt onset",
        "onset_energy (eV)": 2866.0
      }
    },
    "N": {
      "K": {
        "relevance": "Major",
        "threshold": "",
        "edge": "Abrupt onset",
        "onset_energy (eV)": 401.0
      }
    },
    "Na": {
      "K": {
        "relevance": "Major",
        "threshold": "",
        "edge": "Abrupt onset",
        "onset_energy (eV)": 1072.0
      },
      "L2,3": {
        "relevance": "Major",
        "threshold": "Sharp peak",
        "edge": "Delayed maximum",
        "onset_energy (eV)": 31.0
      },
      "L1": {
        "relevance": "Minor",
        "threshold": "",
        "edge": "",
        "onset_energy (eV)": 63.0
      }
    },
    "Nb": {
      "M2": {
        "relevance": "Minor",
        "threshold": "Sharp peak",
        "edge": "",
        "onset_energy (eV)": 378.0
      },
      "M5": {
        "relevance": "Major",
        "threshold": "",
        "edge": "Delayed maximum",
        "onset_energy (eV)": 202.3
      },
      "M4": {
        "relevance": "Major",
        "threshold": "",
        "edge": "Delayed maximum",
        "onset_energy (eV)": 205.0
      },
      "L2": {
        "relevance": "Major",
        "threshold": "Sharp peak",
        "edge": "Delayed maximum",
        "onset_energy (eV)": 2465.0
      },
      "L3": {
        "relevance": "Major",
        "threshold": "Sharp peak",
        "edge": "Delayed maximum",
        "onset_energy (eV)": 2371.0
      },
      "M3": {
        "relevance": "Minor",
        "threshold": "Sharp peak",
        "edge": "",
        "onset_energy (eV)": 363.0
      },
      "L1": {
        "relevance": "Minor",
        "threshold": "",
        "edge": "Abrupt onset",
        "onset_energy (eV)": 2698.0
      }
    },
    "Nd": {
      "M5": {
        "relevance": "Major",
        "threshold": "Sharp peak",
        "edge": "Delayed maximum",
        "onset_energy (eV)": 978.0
      },
      "M4": {
        "relevance": "Major",
        "threshold": "Sharp peak",
        "edge": "Delayed maximum",
        "onset_energy (eV)": 1000.0
      },
      "M3": {
        "relevance": "Minor",
        "threshold": "",
        "edge": "",
        "onset_energy (eV)": 1297.0
      },
      "M2": {
        "relevance": "Minor",
        "threshold": "",
        "edge": "",
        "onset_energy (eV)": 1403.0
      },
      "N4": {
        "relevance": "Major",
        "threshold": "Broad peak",
        "edge": "Delayed maximum",
        "onset_energy (eV)": 118.0
      },
      "N5": {
        "relevance": "Major",
        "threshold": "Broad peak",
        "edge": "Delayed maximum",
        "onset_energy (eV)": 118.0
      }
    },
    "Ne": {
      "K": {
        "relevance": "Major",
        "threshold": "",
        "edge": "Abrupt onset",
        "onset_energy (eV)": 867.0
      }
    },
    "Ni": {
      "M2": {
        "relevance": "Major",
        "threshold": "Broad peak",
        "edge": "Delayed maximum",
        "onset_energy (eV)": 68.0
      },
      "L2": {
        "relevance": "Major",
        "threshold": "Sharp peak",
        "edge": "Delayed maximum",
        "onset_energy (eV)": 872.0
      },
      "L3": {
        "relevance": "Major",
        "threshold": "Sharp peak",
        "edge": "Delayed maximum",
        "onset_energy (eV)": 855.0
      },
      "M3": {
        "relevance": "Major",
        "threshold": "Broad peak",
        "edge": "Delayed maximum",
        "onset_energy (eV)": 68.0
      },
      "L1": {
        "relevance": "Minor",
        "threshold": "",
        "edge": "Abrupt onset",
        "onset_energy (eV)": 1008.0
      }
    },
    "Np": {
      "L3": {
        "relevance": "Major",
        "threshold": "",
        "edge": "",
        "onset_energy (eV)": 17610.0
      },
      "M4": {
        "relevance": "Major",
        "threshold": "",
        "edge": "",
        "onset_energy (eV)": 3850.0
      },
      "M5": {
        "relevance": "Major",
        "threshold": "",
        "edge": "",
        "onset_energy (eV)": 3666.0
      },
      "N6": {
        "relevance": "Major",
        "threshold": "",
        "edge": "",
        "onset_energy (eV)": 415.0
      },
      "N7": {
        "relevance": "Major",
        "threshold": "",
        "edge": "",
        "onset_energy (eV)": 404.0
      },
      "O4": {
        "relevance": "Major",
        "threshold": "",
        "edge": "",
        "onset_energy (eV)": 109.0
      },
      "O5": {
        "relevance": "Major",
        "threshold": "",
        "edge": "",
        "onset_energy (eV)": 101.0
      },
      "L1": {
        "relevance": "Minor",
        "threshold": "",
        "edge": "",
        "onset_energy (eV)": 22427.0
      },
      "L2": {
        "relevance": "Minor",
        "threshold": "",
        "edge": "",
        "onset_energy (eV)": 21601.0
      },
      "M1": {
        "relevance": "Minor",
        "threshold": "",
        "edge": "",
        "onset_energy (eV)": 5723.0
      },
      "M2": {
        "relevance": "Minor",
        "threshold": "",
        "edge": "",
        "onset_energy (eV)": 5366.0
      },
      "M3": {
        "relevance": "Minor",
        "threshold": "",
        "edge": "",
        "onset_energy (eV)": 4435.0
      },
      "N1": {
        "relevance": "Minor",
        "threshold": "",
        "edge": "",
        "onset_energy (eV)": 1501.0
      },
      "N2": {
        "relevance": "Minor",
        "threshold": "",
        "edge": "",
        "onset_energy (eV)": 1328.0
      },
      "N3": {
        "relevance": "Minor",
        "threshold": "",
        "edge": "",
        "onset_energy (eV)": 1087.0
      },
      "N4": {
        "relevance": "Minor",
        "threshold": "",
        "edge": "",
        "onset_energy (eV)": 816.0
      },
      "N5": {
        "relevance": "Minor",
        "threshold": "",
        "edge": "",
        "onset_energy (eV)": 770.0
      },
      "O2": {
        "relevance": "Minor",
        "threshold": "",
        "edge": "",
        "onset_energy (eV)": 283.0
      },
      "O1": {
        "relevance": "Minor",
        "threshold": "",
        "edge": "",
        "onset_energy (eV)": 206.0
      }
    },
    "O": {
      "K": {
        "relevance": "Major",
        "threshold": "",
        "edge": "Abrupt onset",
        "onset_energy (eV)": 532.0
      }
    },
    "Os": {
      "M5": {
        "relevance": "Major",
        "threshold": "",
        "edge": "Delayed maximum",
        "onset_energy (eV)": 1960.0
      },
      "M4": {
        "relevance": "Major",
        "threshold": "",
        "edge": "Delayed maximum",
        "onset_energy (eV)": 2031.0
      }
    },
    "P": {
      "K": {
        "relevance": "Major",
        "threshold": "",
        "edge": "Abrupt onset",
        "onset_energy (eV)": 2146.0
      },
      "L2,3": {
        "relevance": "Major",
        "threshold": "Sharp peak",
        "edge": "Delayed maximum",
        "onset_energy (eV)": 132.0
      },
      "L1": {
        "relevance": "Minor",
        "threshold": "",
        "edge": "Abrupt onset",
        "onset_energy (eV)": 189.0
      }
    },
    "Pa": {
      "L3": {
        "relevance": "Major",
        "threshold": "",
        "edge": "",
        "onset_energy (eV)": 16733.0
      },
      "M4": {
        "relevance": "Major",
        "threshold": "",
        "edge": "",
        "onset_energy (eV)": 3611.0
      },
      "M5": {
        "relevance": "Major",
        "threshold": "",
        "edge": "",
        "onset_energy (eV)": 3442.0
      },
      "N6": {
        "relevance": "Major",
        "threshold": "",
        "edge": "",
        "onset_energy (eV)": 371.0
      },
      "N7": {
        "relevance": "Major",
        "threshold": "",
        "edge": "",
        "onset_energy (eV)": 360.0
      },
      "O4": {
        "relevance": "Major",
        "threshold": "",
        "edge": "",
        "onset_energy (eV)": 94.0
      },
      "O5": {
        "relevance": "Major",
