Repository: hyperspy/exspy

**eXSpy** is a Python package extending the functionality for multi-dimensional
data analysis provided by the [HyperSpy](https://hyperspy.org) library. It is
aimed at helping with the analysis of X-rays Energy Dispersive Spectroscopy (EDS),
Electron Energy Loss Spectroscopy (EELS) and Secondary Ion Mass Spectrometry (SIMS).

Go to the documentation for instructions on how to install eXSpy and start an
analysis: [Read the docs](https://exspy.readthedocs.io).

Everyone is welcome to contribute. Please read our
[contributing guidelines](https://github.com/hyperspy/exspy/blob/main/CONTRIBUTING.rst) and get started!

Development of eXSpy is documented in the
[changelog](https://github.com/hyperspy/exspy/blob/main/CHANGES.rst).

File: exspy/material/eels_binding_energies.json (part 1 of 2)
{
  "elements": {
    "Ac": {
      "L1": {
        "edge": "",
        "onset_energy (eV)": 19840.0,
        "relevance": "Minor",
        "threshold": ""
      },
      "L2": {
        "edge": "",
        "onset_energy (eV)": 19083.0,
        "relevance": "Minor",
        "threshold": ""
      },
      "L3": {
        "edge": "",
        "onset_energy (eV)": 15871.0,
        "relevance": "Major",
        "threshold": ""
      },
      "M1": {
        "edge": "",
        "onset_energy (eV)": 5002.0,
        "relevance": "Minor",
        "threshold": ""
      },
      "M2": {
        "edge": "",
        "onset_energy (eV)": 4656.0,
        "relevance": "Minor",
        "threshold": ""
      },
      "M3": {
        "edge": "",
        "onset_energy (eV)": 3909.0,
        "relevance": "Minor",
        "threshold": ""
      },
      "M4": {
        "edge": "",
        "onset_energy (eV)": 3370.0,
        "relevance": "Major",
        "threshold": ""
      },
      "M5": {
        "edge": "",
        "onset_energy (eV)": 3219.0,
        "relevance": "Major",
        "threshold": ""
      },
      "N1": {
        "edge": "",
        "onset_energy (eV)": 1269.0,
        "relevance": "Minor",
        "threshold": ""
      },
      "N2": {
        "edge": "",
        "onset_energy (eV)": 1080.0,
        "relevance": "Minor",
        "threshold": ""
      },
      "N3": {
        "edge": "",
        "onset_energy (eV)": 890.0,
        "relevance": "Minor",
        "threshold": ""
      },
      "N4": {
        "edge": "",
        "onset_energy (eV)": 675.0,
        "relevance": "Minor",
        "threshold": ""
      }
    },
    "Ag": {
      "M2": {
        "edge": "Delayed maximum",
        "onset_energy (eV)": 602.0,
        "relevance": "Minor",
        "threshold": ""
      },
      "M3": {
        "edge": "Delayed maximum",
        "onset_energy (eV)": 571.0,
        "relevance": "Minor",
        "threshold": ""
      },
      "M4": {
        "edge": "Delayed maximum",
        "onset_energy (eV)": 373.0,
        "relevance": "Major",
        "threshold": ""
      },
      "M5": {
        "edge": "Delayed maximum",
        "onset_energy (eV)": 367.0,
        "relevance": "Major",
        "threshold": ""
      }
    },
    "Al": {
      "K": {
        "edge": "Abrupt onset",
        "onset_energy (eV)": 1560.0,
        "relevance": "Major",
        "threshold": ""
      },
      "L1": {
        "edge": "Abrupt onset",
        "onset_energy (eV)": 118.0,
        "relevance": "Minor",
        "threshold": ""
      },
      "L2,3": {
        "edge": "Delayed maximum",
        "onset_energy (eV)": 73.0,
        "relevance": "Major",
        "threshold": "Sharp peak"
      }
    },
    "Am": {
      "L1": {
        "edge": "",
        "onset_energy (eV)": 23773.0,
        "relevance": "Minor",
        "threshold": ""
      },
      "L2": {
        "edge": "",
        "onset_energy (eV)": 22944.0,
        "relevance": "Minor",
        "threshold": ""
      },
      "L3": {
        "edge": "",
        "onset_energy (eV)": 18504.0,
        "relevance": "Major",
        "threshold": ""
      },
      "M1": {
        "edge": "",
        "onset_energy (eV)": 6121.0,
        "relevance": "Minor",
        "threshold": ""
      },
      "M2": {
        "edge": "",
        "onset_energy (eV)": 5710.0,
        "relevance": "Minor",
        "threshold": ""
      },
      "M3": {
        "edge": "",
        "onset_energy (eV)": 4667.0,
        "relevance": "Minor",
        "threshold": ""
      },
      "M4": {
        "edge": "",
        "onset_energy (eV)": 4092.0,
        "relevance": "Major",
        "threshold": ""
      },
      "M5": {
        "edge": "",
        "onset_energy (eV)": 3887.0,
        "relevance": "Major",
        "threshold": ""
      },
      "N1": {
        "edge": "",
        "onset_energy (eV)": 1617.0,
        "relevance": "Minor",
        "threshold": ""
      },
      "N2": {
        "edge": "",
        "onset_energy (eV)": 1412.0,
        "relevance": "Minor",
        "threshold": ""
      },
      "N3": {
        "edge": "",
        "onset_energy (eV)": 1136.0,
        "relevance": "Minor",
        "threshold": ""
      },
      "N4": {
        "edge": "",
        "onset_energy (eV)": 879.0,
        "relevance": "Minor",
        "threshold": ""
      },
      "N5": {
        "edge": "",
        "onset_energy (eV)": 828.0,
        "relevance": "Minor",
        "threshold": ""
      },
      "O4": {
        "edge": "",
        "onset_energy (eV)": 116.0,
        "relevance": "Major",
        "threshold": ""
      },
      "O5": {
        "edge": "",
        "onset_energy (eV)": 103.0,
        "relevance": "Major",
        "threshold": ""
      }
    },
    "Ar": {
      "L1": {
        "edge": "Abrupt onset",
        "onset_energy (eV)": 320.0,
        "relevance": "Minor",
        "threshold": ""
      },
      "L2,3": {
        "edge": "Delayed maximum",
        "onset_energy (eV)": 245.0,
        "relevance": "Major",
        "threshold": ""
      }
    },
    "As": {
      "L1": {
        "edge": "Abrupt onset",
        "onset_energy (eV)": 1526.0,
        "relevance": "Minor",
        "threshold": ""
      },
      "L2": {
        "edge": "Delayed maximum",
        "onset_energy (eV)": 1359.0,
        "relevance": "Major",
        "threshold": ""
      },
      "L3": {
        "edge": "Delayed maximum",
        "onset_energy (eV)": 1323.0,
        "relevance": "Major",
        "threshold": ""
      }
    },
    "At": {
      "L1": {
        "edge": "",
        "onset_energy (eV)": 17493.0,
        "relevance": "Minor",
        "threshold": ""
      },
      "L2": {
        "edge": "",
        "onset_energy (eV)": 16785.0,
        "relevance": "Minor",
        "threshold": ""
      },
      "L3": {
        "edge": "",
        "onset_energy (eV)": 14214.0,
        "relevance": "Major",
        "threshold": ""
      },
      "M1": {
        "edge": "",
        "onset_energy (eV)": 4317.0,
        "relevance": "Minor",
        "threshold": ""
      },
      "M2": {
        "edge": "",
        "onset_energy (eV)": 4008.0,
        "relevance": "Minor",
        "threshold": ""
      },
      "M3": {
        "edge": "",
        "onset_energy (eV)": 3426.0,
        "relevance": "Minor",
        "threshold": ""
      },
      "M4": {
        "edge": "",
        "onset_energy (eV)": 2908.0,
        "relevance": "Major",
        "threshold": ""
      },
      "M5": {
        "edge": "",
        "onset_energy (eV)": 2787.0,
        "relevance": "Major",
        "threshold": ""
      },
      "N1": {
        "edge": "",
        "onset_energy (eV)": 1042.0,
        "relevance": "Minor",
        "threshold": ""
      },
      "N2": {
        "edge": "",
        "onset_energy (eV)": 886.0,
        "relevance": "Minor",
        "threshold": ""
      },
      "N3": {
        "edge": "",
        "onset_energy (eV)": 740.0,
        "relevance": "Minor",
        "threshold": ""
      },
      "N4": {
        "edge": "",
        "onset_energy (eV)": 533.0,
        "relevance": "Minor",
        "threshold": ""
      },
      "N5": {
        "edge": "",
        "onset_energy (eV)": 507.0,
        "relevance": "Minor",
        "threshold": ""
      }
    },
    "Au": {
      "M4": {
        "edge": "Delayed maximum",
        "onset_energy (eV)": 2291.0,
        "relevance": "Major",
        "threshold": ""
      },
      "M5": {
        "edge": "Delayed maximum",
        "onset_energy (eV)": 2206.0,
        "relevance": "Major",
        "threshold": ""
      }
    },
    "B": {
      "K": {
        "edge": "Abrupt onset",
        "onset_energy (eV)": 188.0,
        "relevance": "Major",
        "threshold": ""
      }
    },
    "Ba": {
      "M2": {
        "edge": "",
        "onset_energy (eV)": 1137.0,
        "relevance": "Minor",
        "threshold": ""
      },
      "M3": {
        "edge": "",
        "onset_energy (eV)": 1062.0,
        "relevance": "Minor",
        "threshold": ""
      },
      "M4": {
        "edge": "Delayed maximum",
        "onset_energy (eV)": 796.0,
        "relevance": "Major",
        "threshold": "Sharp peak"
      },
      "M5": {
        "edge": "Delayed maximum",
        "onset_energy (eV)": 781.0,
        "relevance": "Major",
        "threshold": "Sharp peak"
      },
      "N4": {
        "edge": "Delayed maximum",
        "onset_energy (eV)": 90.0,
        "relevance": "Major",
        "threshold": "Broad peak"
      },
      "N5": {
        "edge": "Delayed maximum",
        "onset_energy (eV)": 90.0,
        "relevance": "Major",
        "threshold": "Broad peak"
      }
    },
    "Be": {
      "K": {
        "edge": "Abrupt onset",
        "onset_energy (eV)": 111.0,
        "relevance": "Major",
        "threshold": ""
      }
    },
    "Bi": {
      "M4": {
        "edge": "Delayed maximum",
        "onset_energy (eV)": 2688.0,
        "relevance": "Major",
        "threshold": ""
      },
      "M5": {
        "edge": "Delayed maximum",
        "onset_energy (eV)": 2580.0,
        "relevance": "Major",
        "threshold": ""
      }
    },
    "Br": {
      "L1": {
        "edge": "Abrupt onset",
        "onset_energy (eV)": 1782.0,
        "relevance": "Minor",
        "threshold": ""
      },
      "L2": {
        "edge": "Delayed maximum",
        "onset_energy (eV)": 1596.0,
        "relevance": "Major",
        "threshold": ""
      },
      "L3": {
        "edge": "Delayed maximum",
        "onset_energy (eV)": 1550.0,
        "relevance": "Major",
        "threshold": ""
      }
    },
    "C": {
      "K": {
        "edge": "Abrupt onset",
        "onset_energy (eV)": 284.0,
        "relevance": "Major",
        "threshold": ""
      }
    },
    "Ca": {
      "L1": {
        "edge": "Abrupt onset",
        "onset_energy (eV)": 438.0,
        "relevance": "Minor",
        "threshold": ""
      },
      "L2": {
        "edge": "Delayed maximum",
        "onset_energy (eV)": 350.0,
        "relevance": "Major",
        "threshold": "Sharp peak"
      },
      "L3": {
        "edge": "Delayed maximum",
        "onset_energy (eV)": 346.0,
        "relevance": "Major",
        "threshold": "Sharp peak"
      }
    },
    "Cd": {
      "M2": {
        "edge": "",
        "onset_energy (eV)": 651.0,
        "relevance": "Minor",
        "threshold": ""
      },
      "M3": {
        "edge": "Delayed maximum",
        "onset_energy (eV)": 616.0,
        "relevance": "Minor",
        "threshold": ""
      },
      "M4": {
        "edge": "Delayed maximum",
        "onset_energy (eV)": 411.0,
        "relevance": "Major",
        "threshold": ""
      },
      "M5": {
        "edge": "Delayed maximum",
        "onset_energy (eV)": 404.0,
        "relevance": "Major",
        "threshold": ""
      }
    },
    "Ce": {
      "M2": {
        "edge": "",
        "onset_energy (eV)": 1273.0,
        "relevance": "Minor",
        "threshold": ""
      },
      "M3": {
        "edge": "",
        "onset_energy (eV)": 1185.0,
        "relevance": "Minor",
        "threshold": ""
      },
      "M4": {
        "edge": "Delayed maximum",
        "onset_energy (eV)": 901.0,
        "relevance": "Major",
        "threshold": "Sharp peak"
      },
      "M5": {
        "edge": "Delayed maximum",
        "onset_energy (eV)": 883.0,
        "relevance": "Major",
        "threshold": "Sharp peak"
      },
      "N4": {
        "edge": "Delayed maximum",
        "onset_energy (eV)": 110.0,
        "relevance": "Major",
        "threshold": "Broad peak"
      },
      "N5": {
        "edge": "Delayed maximum",
        "onset_energy (eV)": 110.0,
        "relevance": "Major",
        "threshold": "Broad peak"
      }
    },
    "Cl": {
      "L1": {
        "edge": "Abrupt onset",
        "onset_energy (eV)": 270.0,
        "relevance": "Minor",
        "threshold": ""
      },
      "L2,3": {
        "edge": "Delayed maximum",
        "onset_energy (eV)": 200.0,
        "relevance": "Major",
        "threshold": ""
      }
    },
    "Co": {
      "L1": {
        "edge": "Abrupt onset",
        "onset_energy (eV)": 926.0,
        "relevance": "Minor",
        "threshold": ""
      },
      "L2": {
        "edge": "Delayed maximum",
        "onset_energy (eV)": 794.0,
        "relevance": "Major",
        "threshold": "Sharp peak"
      },
      "L3": {
        "edge": "Delayed maximum",
        "onset_energy (eV)": 779.0,
        "relevance": "Major",
        "threshold": "Sharp peak"
      },
      "M2": {
        "edge": "Delayed maximum",
        "onset_energy (eV)": 59.0,
        "relevance": "Major",
        "threshold": "Broad peak"
      },
      "M3": {
        "edge": "Delayed maximum",
        "onset_energy (eV)": 59.0,
        "relevance": "Major",
        "threshold": "Broad peak"
      }
    },
    "Cr": {
      "L1": {
        "edge": "Abrupt onset",
        "onset_energy (eV)": 695.0,
        "relevance": "Minor",
        "threshold": ""
      },
      "L2": {
        "edge": "Delayed maximum",
        "onset_energy (eV)": 584.0,
        "relevance": "Major",
        "threshold": "Sharp peak"
      },
      "L3": {
        "edge": "Delayed maximum",
        "onset_energy (eV)": 575.0,
        "relevance": "Major",
        "threshold": "Sharp peak"
      },
      "M2": {
        "edge": "Delayed maximum",
        "onset_energy (eV)": 43.0,
        "relevance": "Major",
        "threshold": "Broad peak"
      },
      "M3": {
        "edge": "Delayed maximum",
        "onset_energy (eV)": 43.0,
        "relevance": "Major",
        "threshold": "Broad peak"
      }
    },
    "Cs": {
      "M2": {
        "edge": "",
        "onset_energy (eV)": 1065.0,
        "relevance": "Minor",
        "threshold": ""
      },
      "M3": {
        "edge": "",
        "onset_energy (eV)": 998.0,
        "relevance": "Minor",
        "threshold": ""
      },
      "M4": {
        "edge": "Delayed maximum",
        "onset_energy (eV)": 740.0,
        "relevance": "Major",
        "threshold": "Sharp peak"
      },
      "M5": {
        "edge": "Delayed maximum",
        "onset_energy (eV)": 726.0,
        "relevance": "Major",
        "threshold": "Sharp peak"
      },
      "N4": {
        "edge": "Delayed maximum",
        "onset_energy (eV)": 78.0,
        "relevance": "Major",
        "threshold": "Broad peak"
      },
      "N5": {
        "edge": "Delayed maximum",
        "onset_energy (eV)": 78.0,
        "relevance": "Major",
        "threshold": "Broad peak"
      }
    },
    "Cu": {
      "L1": {
        "edge": "Abrupt onset",
        "onset_energy (eV)": 1096.0,
        "relevance": "Minor",
        "threshold": ""
      },
      "L2": {
        "edge": "Delayed maximum",
        "onset_energy (eV)": 951.0,
        "relevance": "Major",
        "threshold": ""
      },
      "L3": {
        "edge": "Delayed maximum",
        "onset_energy (eV)": 931.0,
        "relevance": "Major",
        "threshold": ""
      },
      "M2": {
        "edge": "Delayed maximum",
        "onset_energy (eV)": 74.0,
        "relevance": "Major",
        "threshold": ""
      },
      "M3": {
        "edge": "Delayed maximum",
        "onset_energy (eV)": 74.0,
        "relevance": "Major",
        "threshold": ""
      }
    },
    "Dy": {
      "M2": {
        "edge": "",
        "onset_energy (eV)": 1842.0,
        "relevance": "Minor",
        "threshold": ""
      },
      "M3": {
        "edge": "",
        "onset_energy (eV)": 1676.0,
        "relevance": "Minor",
        "threshold": ""
      },
      "M4": {
        "edge": "Delayed maximum",
        "onset_energy (eV)": 1332.0,
        "relevance": "Major",
        "threshold": "Sharp peak"
      },
      "M5": {
        "edge": "Delayed maximum",
        "onset_energy (eV)": 1295.0,
        "relevance": "Major",
        "threshold": "Sharp peak"
      },
      "N4": {
        "edge": "Delayed maximum",
        "onset_energy (eV)": 154.0,
        "relevance": "Major",
        "threshold": "Broad peak"
      },
      "N5": {
        "edge": "Delayed maximum",
        "onset_energy (eV)": 154.0,
        "relevance": "Major",
        "threshold": "Broad peak"
      }
    },
    "Er": {
      "M2": {
        "edge": "",
        "onset_energy (eV)": 2006.0,
        "relevance": "Minor",
        "threshold": ""
      },
      "M3": {
        "edge": "",
        "onset_energy (eV)": 1812.0,
        "relevance": "Minor",
        "threshold": ""
      },
      "M4": {
        "edge": "Delayed maximum",
        "onset_energy (eV)": 1453.0,
        "relevance": "Major",
        "threshold": "Sharp peak"
      },
      "M5": {
        "edge": "Delayed maximum",
        "onset_energy (eV)": 1409.0,
        "relevance": "Major",
        "threshold": "Sharp peak"
      },
      "N4": {
        "edge": "Delayed maximum",
        "onset_energy (eV)": 168.0,
        "relevance": "Major",
        "threshold": "Broad peak"
      },
      "N5": {
        "edge": "Delayed maximum",
        "onset_energy (eV)": 168.0,
        "relevance": "Major",
        "threshold": "Broad peak"
      }
    },
    "Eu": {
      "M2": {
        "edge": "",
        "onset_energy (eV)": 1614.0,
        "relevance": "Minor",
        "threshold": ""
      },
      "M3": {
        "edge": "",
        "onset_energy (eV)": 1481.0,
        "relevance": "Minor",
        "threshold": ""
      },
      "M4": {
        "edge": "Delayed maximum",
        "onset_energy (eV)": 1161.0,
        "relevance": "Major",
        "threshold": "Sharp peak"
      },
      "M5": {
        "edge": "Delayed maximum",
        "onset_energy (eV)": 1131.0,
        "relevance": "Major",
        "threshold": "Sharp peak"
      },
      "N4": {
        "edge": "Delayed maximum",
        "onset_energy (eV)": 134.0,
        "relevance": "Major",
        "threshold": "Broad peak"
      },
      "N5": {
        "edge": "Delayed maximum",
        "onset_energy (eV)": 134.0,
        "relevance": "Major",
        "threshold": "Broad peak"
      }
    },
    "F": {
      "K": {
        "edge": "Abrupt onset",
        "onset_energy (eV)": 685.0,
        "relevance": "Major",
        "threshold": ""
      }
    },
    "Fe": {
      "K": {
        "edge": "",
        "onset_energy (eV)": 7113.0,
        "relevance": "Minor",
        "threshold": ""
      },
      "L1": {
        "edge": "Abrupt onset",
        "onset_energy (eV)": 846.0,
        "relevance": "Minor",
        "threshold": ""
      },
      "L2": {
        "edge": "Delayed maximum",
        "onset_energy (eV)": 721.0,
        "relevance": "Major",
        "threshold": "Sharp peak"
      },
      "L3": {
        "edge": "Delayed maximum",
        "onset_energy (eV)": 708.0,
        "relevance": "Major",
        "threshold": "Sharp peak"
      },
      "M2": {
        "edge": "Delayed maximum",
        "onset_energy (eV)": 57.0,
        "relevance": "Major",
        "threshold": "Broad peak"
      },
      "M3": {
        "edge": "Delayed maximum",
        "onset_energy (eV)": 57.0,
        "relevance": "Major",
        "threshold": "Broad peak"
      }
    },
    "Fr": {
      "L1": {
        "edge": "",
        "onset_energy (eV)": 18639.0,
        "relevance": "Minor",
        "threshold": ""
      },
      "L2": {
        "edge": "",
        "onset_energy (eV)": 17907.0,
        "relevance": "Minor",
        "threshold": ""
      },
      "L3": {
        "edge": "",
        "onset_energy (eV)": 15031.0,
        "relevance": "Major",
        "threshold": ""
      },
      "M1": {
        "edge": "",
        "onset_energy (eV)": 4652.0,
        "relevance": "Minor",
        "threshold": ""
      },
      "M2": {
        "edge": "",
        "onset_energy (eV)": 4327.0,
        "relevance": "Minor",
        "threshold": ""
      },
      "M3": {
        "edge": "",
        "onset_energy (eV)": 3663.0,
        "relevance": "Minor",
        "threshold": ""
      },
      "M4": {
        "edge": "",
        "onset_energy (eV)": 3136.0,
        "relevance": "Major",
        "threshold": ""
      },
      "M5": {
        "edge": "",
        "onset_energy (eV)": 3000.0,
        "relevance": "Major",
        "threshold": ""
      },
      "N1": {
        "edge": "",
        "onset_energy (eV)": 1153.0,
        "relevance": "Minor",
        "threshold": ""
      },
      "N2": {
        "edge": "",
        "onset_energy (eV)": 980.0,
        "relevance": "Minor",
        "threshold": ""
      },
      "N3": {
        "edge": "",
        "onset_energy (eV)": 810.0,
        "relevance": "Minor",
        "threshold": ""
      },
      "N4": {
        "edge": "",
        "onset_energy (eV)": 603.0,
        "relevance": "Minor",
        "threshold": ""
      },
      "N5": {
        "edge": "",
        "onset_energy (eV)": 577.0,
        "relevance": "Minor",
        "threshold": ""
      }
    },
    "Ga": {
      "L1": {
        "edge": "Abrupt onset",
        "onset_energy (eV)": 1298.0,
        "relevance": "Minor",
        "threshold": ""
      },
      "L2": {
        "edge": "Delayed maximum",
        "onset_energy (eV)": 1142.0,
        "relevance": "Major",
        "threshold": ""
      },
      "L3": {
        "edge": "Delayed maximum",
        "onset_energy (eV)": 1115.0,
        "relevance": "Major",
        "threshold": ""
      }
    },
    "Gd": {
      "M2": {
        "edge": "",
        "onset_energy (eV)": 1688.0,
        "relevance": "Minor",
        "threshold": ""
      },
      "M3": {
        "edge": "",
        "onset_energy (eV)": 1544.0,
        "relevance": "Minor",
        "threshold": ""
      },
      "M4": {
        "edge": "Delayed maximum",
        "onset_energy (eV)": 1217.0,
        "relevance": "Major",
        "threshold": "Sharp peak"
      },
      "M5": {
        "edge": "Delayed maximum",
        "onset_energy (eV)": 1185.0,
        "relevance": "Major",
        "threshold": "Sharp peak"
      },
      "N4": {
        "edge": "Delayed maximum",
        "onset_energy (eV)": 141.0,
        "relevance": "Major",
        "threshold": "Broad peak"
      },
      "N5": {
        "edge": "Delayed maximum",
        "onset_energy (eV)": 141.0,
        "relevance": "Major",
        "threshold": "Broad peak"
      }
    },
    "Ge": {
      "L1": {
        "edge": "Abrupt onset",
        "onset_energy (eV)": 1414.0,
        "relevance": "Minor",
        "threshold": ""
      },
      "L2": {
        "edge": "Delayed maximum",
        "onset_energy (eV)": 1248.0,
        "relevance": "Major",
        "threshold": ""
      },
      "L3": {
        "edge": "Delayed maximum",
        "onset_energy (eV)": 1217.0,
        "relevance": "Major",
        "threshold": ""
      }
    },
    "H": {
      "K": {
        "edge": "Abrupt onset",
        "onset_energy (eV)": 13.598,
        "relevance": "Major",
        "threshold": ""
      }
    },
    "He": {
      "K": {
        "edge": "Abrupt onset",
        "onset_energy (eV)": 24.587,
        "relevance": "Major",
        "threshold": ""
      }
    },
    "Hf": {
      "M4": {
        "edge": "Delayed maximum",
        "onset_energy (eV)": 1716.0,
        "relevance": "Major",
        "threshold": ""
      },
      "M5": {
        "edge": "Delayed maximum",
        "onset_energy (eV)": 1662.0,
        "relevance": "Major",
        "threshold": ""
      }
    },
    "Hg": {
      "M4": {
        "edge": "Delayed maximum",
        "onset_energy (eV)": 2385.0,
        "relevance": "Major",
        "threshold": ""
      },
      "M5": {
        "edge": "Delayed maximum",
        "onset_energy (eV)": 2295.0,
        "relevance": "Major",
        "threshold": ""
      }
    },
    "Ho": {
      "M2": {
        "edge": "",
        "onset_energy (eV)": 1923.0,
        "relevance": "Minor",
        "threshold": ""
      },
      "M3": {
        "edge": "",
        "onset_energy (eV)": 1741.0,
        "relevance": "Minor",
        "threshold": ""
      },
      "M4": {
        "edge": "Delayed maximum",
        "onset_energy (eV)": 1391.0,
        "relevance": "Major",
        "threshold": "Sharp peak"
      },
      "M5": {
        "edge": "Delayed maximum",
        "onset_energy (eV)": 1351.0,
        "relevance": "Major",
        "threshold": "Sharp peak"
      },
      "N4": {
        "edge": "Delayed maximum",
        "onset_energy (eV)": 161.0,
        "relevance": "Major",
        "threshold": "Broad peak"
      },
      "N5": {
        "edge": "Delayed maximum",
        "onset_energy (eV)": 161.0,
        "relevance": "Major",
        "threshold": "Broad peak"
      }
    },
    "I": {
      "M2": {
        "edge": "",
        "onset_energy (eV)": 930.0,
        "relevance": "Minor",
        "threshold": ""
      },
      "M3": {
        "edge": "Delayed maximum",
        "onset_energy (eV)": 875.0,
        "relevance": "Minor",
        "threshold": ""
      },
      "M4": {
        "edge": "Delayed maximum",
        "onset_energy (eV)": 631.0,
        "relevance": "Major",
        "threshold": ""
      },
      "M5": {
        "edge": "Delayed maximum",
        "onset_energy (eV)": 620.0,
        "relevance": "Major",
        "threshold": ""
      }
    },
    "In": {
      "M2": {
        "edge": "",
        "onset_energy (eV)": 702.0,
        "relevance": "Minor",
        "threshold": ""
      },
      "M3": {
        "edge": "Delayed maximum",
        "onset_energy (eV)": 664.0,
        "relevance": "Minor",
        "threshold": ""
      },
      "M4": {
        "edge": "Delayed maximum",
        "onset_energy (eV)": 451.0,
        "relevance": "Major",
        "threshold": ""
      },
      "M5": {
        "edge": "Delayed maximum",
        "onset_energy (eV)": 443.0,
        "relevance": "Major",
        "threshold": ""
      }
    },
    "Ir": {
      "M4": {
        "edge": "Delayed maximum",
        "onset_energy (eV)": 2116.0,
        "relevance": "Major",
        "threshold": ""
      },
      "M5": {
        "edge": "Delayed maximum",
        "onset_energy (eV)": 2040.0,
        "relevance": "Major",
        "threshold": ""
      }
    },
    "K": {
      "L1": {
        "edge": "Abrupt onset",
        "onset_energy (eV)": 377.0,
        "relevance": "Minor",
        "threshold": ""
      },
      "L1a": {
        "edge": "Abrupt onset",
        "onset_energy (eV)": 377.0,
        "relevance": "Minor",
        "threshold": ""
      },
      "L2": {
        "edge": "Delayed maximum",
        "onset_energy (eV)": 296.0,
        "relevance": "Major",
        "threshold": "Sharp peak"
      },
      "L3": {
        "edge": "Delayed maximum",
        "onset_energy (eV)": 294.0,
        "relevance": "Major",
        "threshold": "Sharp peak"
      }
    },
    "Kr": {
      "L1": {
        "edge": "Abrupt onset",
        "onset_energy (eV)": 1921.0,
        "relevance": "Minor",
        "threshold": ""
      },
      "L2": {
        "edge": "Delayed maximum",
        "onset_energy (eV)": 1727.0,
        "relevance": "Major",
        "threshold": ""
      },
      "L3": {
        "edge": "Delayed maximum",
        "onset_energy (eV)": 1675.0,
        "relevance": "Major",
        "threshold": ""
      },
      "M4": {
        "edge": "Delayed maximum",
        "onset_energy (eV)": 89.0,
        "relevance": "Major",
        "threshold": "Sharp peak"
      },
      "M5": {
        "edge": "Delayed maximum",
        "onset_energy (eV)": 89.0,
        "relevance": "Major",
        "threshold": "Sharp peak"
      }
    },
    "La": {
      "M2": {
        "edge": "",
        "onset_energy (eV)": 1204.0,
        "relevance": "Minor",
        "threshold": ""
      },
      "M3": {
        "edge": "",
        "onset_energy (eV)": 1123.0,
        "relevance": "Minor",
        "threshold": ""
      },
      "M4": {
        "edge": "Delayed maximum",
        "onset_energy (eV)": 849.0,
        "relevance": "Major",
        "threshold": "Sharp peak"
      },
      "M5": {
        "edge": "Delayed maximum",
        "onset_energy (eV)": 832.0,
        "relevance": "Major",
        "threshold": "Sharp peak"
      },
      "N4": {
        "edge": "Delayed maximum",
        "onset_energy (eV)": 99.0,
        "relevance": "Major",
        "threshold": "Broad peak"
      },
      "N5": {
        "edge": "Delayed maximum",
        "onset_energy (eV)": 99.0,
        "relevance": "Major",
        "threshold": "Broad peak"
      }
    },
    "Li": {
      "K": {
        "edge": "Abrupt onset",
        "onset_energy (eV)": 55.0,
        "relevance": "Major",
        "threshold": ""
      }
    },
    "Lu": {
      "M2": {
        "edge": "",
        "onset_energy (eV)": 2263.0,
        "relevance": "Minor",
        "threshold": ""
      },
      "M3": {
        "edge": "",
        "onset_energy (eV)": 2024.0,
        "relevance": "Minor",
        "threshold": ""
      },
      "M4": {
        "edge": "Delayed maximum",
        "onset_energy (eV)": 1639.0,
        "relevance": "Major",
        "threshold": ""
      },
      "M5": {
        "edge": "Delayed maximum",
        "onset_energy (eV)": 1588.0,
        "relevance": "Major",
        "threshold": ""
      },
      "N4": {
        "edge": "Very delayed",
        "onset_energy (eV)": 195.0,
        "relevance": "Major",
        "threshold": ""
      },
      "N5": {
        "edge": "Very delayed",
        "onset_energy (eV)": 195.0,
        "relevance": "Major",
        "threshold": ""
      }
    },
    "Mg": {
      "K": {
        "edge": "Abrupt onset",
        "onset_energy (eV)": 1305.0,
        "relevance": "Major",
        "threshold": ""
      },
      "L1": {
        "edge": "",
        "onset_energy (eV)": 89.0,
        "relevance": "Minor",
        "threshold": ""
      },
      "L2": {
        "edge": "Delayed maximum",
        "onset_energy (eV)": 51.0,
        "relevance": "Major",
        "threshold": "Sharp peak"
      },
      "L3": {
        "edge": "Delayed maximum",
        "onset_energy (eV)": 51.0,
        "relevance": "Major",
        "threshold": "Sharp peak"
      }
    },
    "Mn": {
      "L1": {
        "edge": "Abrupt onset",
        "onset_energy (eV)": 769.0,
        "relevance": "Minor",
        "threshold": ""
      },
      "L2": {
        "edge": "Delayed maximum",
        "onset_energy (eV)": 651.0,
        "relevance": "Major",
        "threshold": "Sharp peak"
      },
      "L3": {
        "edge": "Delayed maximum",
        "onset_energy (eV)": 640.0,
        "relevance": "Major",
        "threshold": "Sharp peak"
      },
      "M2": {
        "edge": "Delayed maximum",
        "onset_energy (eV)": 51.0,
        "relevance": "Major",
        "threshold": "Broad peak"
      },
      "M3": {
        "edge": "Delayed maximum",
        "onset_energy (eV)": 51.0,
        "relevance": "Major",
        "threshold": "Broad peak"
      }
    },
    "Mo": {
      "L1": {
        "edge": "Abrupt onset",
        "onset_energy (eV)": 2866.0,
        "relevance": "Minor",
        "threshold": ""
      },
      "L2": {
        "edge": "Delayed maximum",
        "onset_energy (eV)": 2625.0,
        "relevance": "Major",
        "threshold": "Sharp peak"
      },
      "L3": {
        "edge": "Delayed maximum",
        "onset_energy (eV)": 2520.0,
        "relevance": "Major",
        "threshold": "Sharp peak"
      },
      "M2": {
        "edge": "",
        "onset_energy (eV)": 410.0,
        "relevance": "Minor",
        "threshold": "Sharp peak"
      },
      "M3": {
        "edge": "",
        "onset_energy (eV)": 392.0,
        "relevance": "Minor",
        "threshold": "Sharp peak"
      },
      "M4": {
        "edge": "Delayed maximum",
        "onset_energy (eV)": 228.0,
        "relevance": "Major",
        "threshold": ""
      },
      "M5": {
        "edge": "Delayed maximum",
        "onset_energy (eV)": 227.0,
        "relevance": "Major",
        "threshold": ""
      }
    },
    "N": {
      "K": {
        "edge": "Abrupt onset",
        "onset_energy (eV)": 401.0,
        "relevance": "Major",
        "threshold": ""
      }
    },
    "Na": {
      "K": {
        "edge": "Abrupt onset",
        "onset_energy (eV)": 1072.0,
        "relevance": "Major",
        "threshold": ""
      },
      "L1": {
        "edge": "",
        "onset_energy (eV)": 63.0,
        "relevance": "Minor",
        "threshold": ""
      },
      "L2,3": {
        "edge": "Delayed maximum",
        "onset_energy (eV)": 31.0,
        "relevance": "Major",
        "threshold": "Sharp peak"
      }
    },
    "Nb": {
      "L1": {
        "edge": "Abrupt onset",
        "onset_energy (eV)": 2698.0,
        "relevance": "Minor",
        "threshold": ""
      },
      "L2": {
        "edge": "Delayed maximum",
        "onset_energy (eV)": 2465.0,
        "relevance": "Major",
        "threshold": "Sharp peak"
      },
      "L3": {
        "edge": "Delayed maximum",
        "onset_energy (eV)": 2371.0,
        "relevance": "Major",
        "threshold": "Sharp peak"
      },
      "M2": {
        "edge": "",
        "onset_energy (eV)": 378.0,
        "relevance": "Minor",
        "threshold": "Sharp peak"
      },
      "M3": {
        "edge": "",
        "onset_energy (eV)": 363.0,
        "relevance": "Minor",
        "threshold": "Sharp peak"
      },
      "M4": {
        "edge": "Delayed maximum",
        "onset_energy (eV)": 205.0,
        "relevance": "Major",
        "threshold": ""
      },
      "M5": {
        "edge": "Delayed maximum",
        "onset_energy (eV)": 202.3,
        "relevance": "Major",
        "threshold": ""
      }
    },
    "Nd": {
      "M2": {
        "edge": "",
        "onset_energy (eV)": 1403.0,
        "relevance": "Minor",
        "threshold": ""
      },
      "M3": {
        "edge": "",
        "onset_energy (eV)": 1297.0,
        "relevance": "Minor",
        "threshold": ""
      },
      "M4": {
        "edge": "Delayed maximum",
        "onset_energy (eV)": 1000.0,
        "relevance": "Major",
        "threshold": "Sharp peak"
      },
      "M5": {
        "edge": "Delayed maximum",
        "onset_energy (eV)": 978.0,
        "relevance": "Major",
        "threshold": "Sharp peak"
      },
      "N4": {
        "edge": "Delayed maximum",
        "onset_energy (eV)": 118.0,
        "relevance": "Major",
        "threshold": "Broad peak"
      },
      "N5": {
        "edge": "Delayed maximum",
        "onset_energy (eV)": 118.0,
        "relevance": "Major",
        "threshold": "Broad peak"
      }
    },
    "Ne": {
      "K": {
        "edge": "Abrupt onset",
        "onset_energy (eV)": 867.0,
        "relevance": "Major",
        "threshold": ""
      }
    },
    "Ni": {
      "L1": {
        "edge": "Abrupt onset",
        "onset_energy (eV)": 1008.0,
        "relevance": "Minor",
        "threshold": ""
      },
      "L2": {
        "edge": "Delayed maximum",
        "onset_energy (eV)": 872.0,
        "relevance": "Major",
        "threshold": "Sharp peak"
      },
      "L3": {
        "edge": "Delayed maximum",
        "onset_energy (eV)": 855.0,
        "relevance": "Major",
        "threshold": "Sharp peak"
      },
      "M2": {
        "edge": "Delayed maximum",
        "onset_energy (eV)": 68.0,
        "relevance": "Major",
        "threshold": "Broad peak"
      },
      "M3": {
        "edge": "Delayed maximum",
        "onset_energy (eV)": 68.0,
        "relevance": "Major",
        "threshold": "Broad peak"
      }
    },
    "Np": {
      "L1": {
        "edge": "",
        "onset_energy (eV)": 22427.0,
        "relevance": "Minor",
        "threshold": ""
      },
      "L2": {
        "edge": "",
        "onset_energy (eV)": 21601.0,
        "relevance": "Minor",
        "threshold": ""
      },
      "L3": {
        "edge": "",
        "onset_energy (eV)": 17610.0,
        "relevance": "Major",
        "threshold": ""
      },
      "M1": {
        "edge": "",
        "onset_energy (eV)": 5723.0,
        "relevance": "Minor",
        "threshold": ""
      },
      "M2": {
        "edge": "",
        "onset_energy (eV)": 5366.0,
        "relevance": "Minor",
        "threshold": ""
      },
      "M3": {
        "edge": "",
        "onset_energy (eV)": 4435.0,
        "relevance": "Minor",
        "threshold": ""
      },
      "M4": {
        "edge": "",
        "onset_energy (eV)": 3850.0,
        "relevance": "Major",
        "threshold": ""
      },
      "M5": {
        "edge": "",
        "onset_energy (eV)": 3666.0,
        "relevance": "Major",
        "threshold": ""
      },
      "N1": {
        "edge": "",
        "onset_energy (eV)": 1501.0,
        "relevance": "Minor",
        "threshold": ""
      },
      "N2": {
        "edge": "",
        "onset_energy (eV)": 1328.0,
        "relevance": "Minor",
        "threshold": ""
      },
      "N3": {
        "edge": "",
        "onset_energy (eV)": 1087.0,
        "relevance": "Minor",
        "threshold": ""
      },
      "N4": {
        "edge": "",
        "onset_energy (eV)": 816.0,
        "relevance": "Minor",
        "threshold": ""
      },
      "N5": {
        "edge": "",
        "onset_energy (eV)": 770.0,
        "relevance": "Minor",
        "threshold": ""
      },
      "N6": {
        "edge": "",
        "onset_energy (eV)": 415.0,
        "relevance": "Major",
        "threshold": ""
      },
      "N7": {
        "edge": "",
        "onset_energy (eV)": 404.0,
        "relevance": "Major",
        "threshold": ""
      },
      "O2": {
        "edge": "",
        "onset_energy (eV)": 283.0,
        "relevance": "Minor",
        "threshold": ""
      },
      "O3": {
        "edge": "",
        "onset_energy (eV)": 206.0,
        "relevance": "Minor",
        "threshold": ""
      },
      "O4": {
        "edge": "",
        "onset_energy (eV)": 109.0,
        "relevance": "Major",
        "threshold": ""
      },
      "O5": {
        "edge": "",
        "onset_energy (eV)": 101.0,
        "relevance": "Major",
        "threshold": ""
      }
    },
    "O": {
      "K": {
        "edge": "Abrupt onset",
        "onset_energy (eV)": 532.0,
        "relevance": "Major",
        "threshold": ""
      }
    },
    "Os": {
      "M4": {
        "edge": "Delayed maximum",
        "onset_energy (eV)": 2031.0,
        "relevance": "Major",
        "threshold": ""
      },
      "M5": {
        "edge": "Delayed maximum",
        "onset_energy (eV)": 1960.0,
        "relevance": "Major",
        "threshold": ""
      }
    },
    "P": {
      "K": {
        "edge": "Abrupt onset",
        "onset_energy (eV)": 2146.0,
        "relevance": "Major",
        "threshold": ""
      },
      "L1": {
        "edge": "Abrupt onset",
        "onset_energy (eV)": 189.0,
        "relevance": "Minor",
        "threshold": ""
      },
      "L2,3": {
        "edge": "Delayed maximum",
        "onset_energy (eV)": 132.0,
        "relevance": "Major",
        "threshold": "Sharp peak"
      }
    },
    "Pa": {
      "L1": {
        "edge": "",
        "onset_energy (eV)": 21105.0,
        "relevance": "Minor",
        "threshold": ""
      },
      "L2": {
        "edge": "",
        "onset_energy (eV)": 20314.0,
        "relevance": "Minor",
        "threshold": ""
      },
      "L3": {
        "edge": "",
        "onset_energy (eV)": 16733.0,
        "relevance": "Major",
        "threshold": ""
      },
      "M1": {
        "edge": "",
        "onset_energy (eV)": 5367.0,
        "relevance": "Minor",
        "threshold": ""
      },
      "M2": {
        "edge": "",
        "onset_energy (eV)": 5001.0,
        "relevance": "Minor",
        "threshold": ""
      },
      "M3": {
        "edge": "",
        "onset_energy (eV)": 4174.0,
        "relevance": "Minor",
        "threshold": ""
      },
      "M4": {
        "edge": "",
        "onset_energy (eV)": 3611.0,
        "relevance": "Major",
        "threshold": ""
      },
